Repository: rlaplaza/AI-workshops

File: Sessions/Session_6_ML_practice/CO2/dataset_CO2_limpio(in).csv (part 1 of 4)
Name,target_CO2_capacity(mmol/g),MW_or_Mn_(g/mol),Organic_Content_on_Adsorbent_Basis_(%),N_Content_on_Adsorbent_Basis_(mmol/g),Amine_2_or_Additive_2_to_Amine_1_Ratio,Additive_3_to_Amine_1_Ratio,OH_to_N_ratio,BET_Surface_Area_of_Solid_Support_(m2g_1),Pore_Volume_of_Solid_Support_(cm3g_1),Average_Pore_Diameters_(nm),Relative_Humidity_(%),CO2_Concentration_(vol%),Flow_Rate_(mL/min),Adsorption_Time_(min),Adsorption_Temperature_(),Amine_Efficiency_(mmol/mmol),Time_to_Half_Saturation_(min),Time_to_90%_Saturation_(min),Desorption_Temperature_(),Weight_Loss_Stability_(%),Capacity_Loss_Stability_(%),Cycle_Number,Heat_of_Adsorption_(kJ/mmol)
SBA-15BPEI1.81_1.52_1,0.72,600,25,5.833333333,0,0,0,643.03,1.1441,7.116930781,0,0.04,100,350,25,0.123428571,17,61,90,0.10306622,-1.4,10,0
SBA-15BPEI1.81_1.52_1,0.72,600,25,5.833333333,0,0,0,643.03,1.1441,7.116930781,0,0.04,100,350,25,0.123428571,17,61,110,0.25974026,-5,10,0
SBA-15BPEI1.81_1.52_1,1.147,600,50,11.66666667,0,0,0,643.03,1.1441,7.116930781,0,0.04,100,350,-5,0.098314286,69.6,230.9,0,0,0,0,0
SBA-15BPEI1.81_1.52_1,0.895767196,600,50,11.66666667,0,0,0,643.03,1.1441,7.116930781,0,0.04,100,350,5,0.076780045,26.2,170.3,0,0,0,0,0
SBA-15BPEI1.81_1.52_1,1.092592593,600,50,11.66666667,0,0,0,643.03,1.1441,7.116930781,0,0.04,100,350,15,0.093650794,22.09,122.3,0,0,0,0,0
SBA-15BPEI1.81_1.52_1,1.215343915,600,50,11.66666667,0,0,0,643.03,1.1441,7.116930781,0,0.04,100,350,25,0.104172336,20.5,131.02,90,0.481927711,0.5,10,0
SBA-15BPEI1.81_1.52_1,1.215343915,600,50,11.66666667,0,0,0,643.03,1.1441,7.116930781,0,0.04,100,350,25,0.104172336,20.5,131.02,110,0.612244898,2.12,10,0
SBA-15BPEI1.81_1.52_1,1.429100529,600,50,11.66666667,0,0,0,643.03,1.1441,7.116930781,0,0.04,100,350,35,0.122494331,26.41,116.67,0,0,0,0,0
SBA-15BPEI1.81_1.52_1,1.585714286,600,50,11.66666667,0,0,0,643.03,1.1441,7.116930781,0,0.04,100,350,45,0.135918367,29.3,104,0,0,0,0,0
SBA-15BPEI1.81_1.52_1,1.348677249,600,50,11.66666667,0,0,0,643.03,1.1441,7.116930781,0,0.04,100,350,55,0.115600907,18.33,60.6,0,0,0,0,0
SBA-15BPEI1.81_1.52_1,1.005820106,600,50,11.66666667,0,0,0,643.03,1.1441,7.116930781,0,0.04,100,350,65,0.086213152,16.4,55.14,0,0,0,0,0
SBA-15BPEI1.81_1.52_1,0.317989418,600,50,11.66666667,0,0,0,643.03,1.1441,7.116930781,0,0.04,100,350,75,0.027256236,6.12,12.67,0,0,0,0,0
SBA-15BPEI1.81_1.52_1,1.9,600,75,17.5,0,0,0,643.03,1.1441,7.116930781,0,0.04,100,350,25,0.162857143,43,221,90,0.380228137,3,10,0
SBA-15BPEI1.81_1.52_1,1.9,600,75,17.5,0,0,0,643.03,1.1441,7.116930781,0,0.04,100,350,25,0.108571429,43,221,110,0.715137068,1,10,0
SBA-15BPEI1.81_1.52_1,0.89,600,25,5.833333333,0,0,0,643.03,1.1441,7.116930781,0,0.04,100,350,25,0.050857143,20.2,71.4,90,0.941176471,1.520794538,10,0
SBA-15BPEI1.81_1.52_1,0.89,600,25,5.833333333,0,0,0,643.03,1.1441,7.116930781,0,0.04,100,350,25,0.152571429,20.2,71.4,110,0.232018561,3.831214196,10,0
SBA-15TEPA1_1.5_0,2.284126984,189,50,13.22751323,0,0,0,643.03,1.1441,7.116930781,0,0.04,100,350,-5,0.391564626,35.61,133.4,0,0,0,0,0
SBA-15TEPA1_1.5_0,1.975132275,189,50,13.22751323,0,0,0,643.03,1.1441,7.116930781,0,0.04,100,350,5,0.14932,31.67,92.86,0,0,0,0,0
SBA-15TEPA1_1.5_0,1.964550265,189,50,13.22751323,0,0,0,643.03,1.1441,7.116930781,0,0.04,100,350,15,0.14852,30.95,75.18,0,0,0,0,0
SBA-15TEPA1_1.5_0,2.135978836,189,50,13.22751323,0,0,0,643.03,1.1441,7.116930781,0,0.04,100,350,25,0.16148,31.3,67.94,90,2.672605791,3.399122807,10,0
SBA-15TEPA1_1.5_0,2.135978836,189,50,13.22751323,0,0,0,643.03,1.1441,7.116930781,0,0.04,100,350,25,0.080871149,31.3,67.94,110,2.518947838,3.588516746,10,0
SBA-15TEPA1_1.5_0,2.123280423,189,50,13.22751323,0,0,0,643.03,1.1441,7.116930781,0,0.04,100,350,35,0.16052,30.5,61.45,0,0,0,0,0
SBA-15TEPA1_1.5_0,2.074603175,189,50,13.22751323,0,0,0,643.03,1.1441,7.116930781,0,0.04,100,350,45,0.15684,30.58,58.93,0,0,0,0,0
SBA-15TEPA1_1.5_0,2.051322751,189,50,13.22751323,0,0,0,643.03,1.1441,7.116930781,0,0.04,100,350,55,0.15508,30.58,75.53,0,0,0,0,0
SBA-15TEPA1_1.5_0,1.134920635,189,50,13.22751323,0,0,0,643.03,1.1441,7.116930781,0,0.04,100,350,65,0.0858,21.28,59.08,0,0,0,0,0
SBA-15TEPA1_1.5_0,0.332804233,189,50,13.22751323,0,0,0,643.03,1.1441,7.116930781,0,0.04,100,350,75,0.02516,0,0,0,0,0,0,0
SBA-15TEPA1_1.5_0,2.3,189,50,13.22751323,0,0,0,643.03,1.1441,7.116930781,0,0.04,100,350,25,0.17388,41.6,100.1,0,0,0,0,0
SBA-15TEPA1_1.5_0,3.44,189,75,19.84126984,0,0,0,643.03,1.1441,7.116930781,0,0.04,100,350,25,0.043414405,113,241.5,90,3.638381845,5.517241379,10,0
SBA-15TEPA1_1.5_0,3.44,189,75,19.84126984,0,0,0,643.03,1.1441,7.116930781,0,0.04,100,350,25,0.173376,113,241.5,110,8.075117371,0,10,0
SBA-15DEA0_1_0,0.54,105.14,50,4.909090909,0,0,2,934.91,1.45,6.203805714,0,0.04,100,300,25,0.11,11.85,42.2,0,0,0,0,0
SBA-15TEPA1_1.5_0,1.1,189,50,6.470588235,4,0,1.18,934.91,1.45,6.203805714,0,0.04,100,300,25,0.17,16.05,42.65,0,0,0,0,0
SBA-15TEPA1_1.5_0,1.38,189,50,7.666666667,2,0,0.84,934.91,1.45,6.203805714,0,0.04,100,300,25,0.18,23.55,52,0,0,0,0,0
SBA-15TEPA1_1.5_0,1.68,189,50,8.842105263,1,0,0.53,934.91,1.45,6.203805714,0,0.04,100,300,25,0.19,24.5,55.4,80,0,3.5,10,0
SBA-15TEPA1_1.5_0,1.9,189,50,10.55555556,0.5,0,0.31,934.91,1.45,6.203805714,0,0.04,100,300,25,0.18,27.7,58.25,70,0.21978022,6.1,10,0
SBA-15TEPA1_1.5_0,1.9,189,50,10.55555556,0.5,0,0.31,934.91,1.45,6.203805714,0,0.04,100,300,25,0.18,27.7,58.25,80,1.103752759,2,10,0
SBA-15TEPA1_1.5_0,1.9,189,50,10.55555556,0.5,0,0.31,934.91,1.45,6.203805714,0,0.04,100,300,25,0.18,27.7,58.25,90,23.25581395,5,10,0
SBA-15TEPA1_1.5_0,1.9,189,50,10.55555556,0.5,0,0.31,934.91,1.45,6.203805714,0,0.04,100,300,25,0.18,27.7,58.25,0,0,0,0,0
SBA-15TEPA1_1.5_0,1.9,189,50,10.55555556,0.5,0,0.31,934.91,1.45,6.203805714,0,0.04,100,300,25,0.18,27.7,58.25,110,7.816091954,13,10,0
SBA-15TEPA1_1.5_0,1.93,189,50,11.35294118,0.25,0,0.17,934.91,1.45,6.203805714,0,0.04,100,300,25,0.17,26.15,52.7,70,0.218818381,6,10,0
SBA-15TEPA1_1.5_0,1.93,189,50,11.35294118,0.25,0,0.17,934.91,1.45,6.203805714,0,0.04,100,300,25,0.17,26.15,52.7,80,0.740740741,3.7,10,0
SBA-15TEPA1_1.5_0,1.93,189,50,11.35294118,0.25,0,0.17,934.91,1.45,6.203805714,0,0.04,100,300,25,0.17,26.15,52.7,90,2.197802198,4.5,10,0
SBA-15TEPA1_1.5_0,1.93,189,50,11.35294118,0.25,0,0.17,934.91,1.45,6.203805714,0,0.04,100,300,25,0.17,26.15,52.7,0,0,0,0,0
SBA-15TEPA1_1.5_0,1.93,189,50,11.35294118,0.25,0,0.17,934.91,1.45,6.203805714,0,0.04,100,300,25,0.17,26.15,52.7,110,7.901907357,14.9,10,0
SBA-15TEPA1_1.5_0,1.91,189,50,13.64285714,0,0,0,934.91,1.45,6.203805714,0,0.04,100,300,25,0.14,28.5,57.6,0,0,0,0,0
SBA-15DEA0_1_0,0.587,105.14,50,4.891666667,0,0,2,992,1.13,4.556451613,0,0.04,100,120,25,0.12,12.37,70.49,0,0,0,0,0
SBA-15BPEI1.81_1.52_1,1.1,600,50,6.875,4,0,1.25,992,1.13,4.556451613,0,0.04,100,120,25,0.16,14.22,32.46,0,0,0,0,0
SBA-15BPEI1.81_1.52_1,1.217,600,50,7.158823529,2,0,0.91,992,1.13,4.556451613,0,0.04,100,120,25,0.17,19.06,53.87,60,0,5.42,10,0
SBA-15BPEI1.81_1.52_1,1.217,600,50,7.158823529,2,0,0.91,992,1.13,4.556451613,0,0.04,100,120,25,0.17,19.06,53.87,70,0,1.3721,10,0
SBA-15BPEI1.81_1.52_1,1.217,600,50,7.158823529,2,0,0.91,992,1.13,4.556451613,0,0.04,100,120,25,0.17,19.06,53.87,80,0,4.15,10,0
SBA-15BPEI1.81_1.52_1,1.217,600,50,7.158823529,2,0,0.91,992,1.13,4.556451613,0,0.04,100,120,25,0.17,19.06,53.87,90,0,8.901,10,0
SBA-15BPEI1.81_1.52_1,1.217,600,50,7.158823529,2,0,0.91,992,1.13,4.556451613,0,0.04,100,120,25,0.17,19.06,53.87,110,0,31.3105,10,0
SBA-15BPEI1.81_1.52_1,1.62,600,50,8.1,1,0,0.59,992,1.13,4.556451613,0,0.04,100,120,25,0.2,23.98,57.95,60,0,13.29,10,0
SBA-15BPEI1.81_1.52_1,1.62,600,50,8.1,1,0,0.59,992,1.13,4.556451613,0,0.04,100,120,25,0.2,23.98,57.95,70,0,1.8808,10,0
SBA-15BPEI1.81_1.52_1,1.62,600,50,8.1,1,0,0.59,992,1.13,4.556451613,0,0.04,100,120,25,0.2,23.98,57.95,70,0,22,50,0
SBA-15BPEI1.81_1.52_1,1.62,600,50,8.1,1,0,0.59,992,1.13,4.556451613,0,0.04,100,120,25,0.2,23.98,57.95,80,0,3.3582,10,0
SBA-15BPEI1.81_1.52_1,1.62,600,50,8.1,1,0,0.59,992,1.13,4.556451613,0,0.04,100,120,25,0.2,23.98,57.95,90,0,12.216,10,0
SBA-15BPEI1.81_1.52_1,1.62,600,50,8.1,1,0,0.59,992,1.13,4.556451613,0,0.04,100,120,25,0.2,23.98,57.95,110,0,17.9,10,0
SBA-15BPEI1.81_1.52_1,1.512,600,50,9.45,0.5,0,0.34,992,1.13,4.556451613,0,0.04,100,120,25,0.16,23.33,60.19,60,0,26.41,10,0
SBA-15BPEI1.81_1.52_1,1.512,600,50,9.45,0.5,0,0.34,992,1.13,4.556451613,0,0.04,100,120,25,0.16,23.33,60.19,70,0,7.35,10,0
SBA-15BPEI1.81_1.52_1,1.512,600,50,9.45,0.5,0,0.34,992,1.13,4.556451613,0,0.04,100,120,25,0.16,23.33,60.19,80,0,3.91,10,0
SBA-15BPEI1.81_1.52_1,1.512,600,50,9.45,0.5,0,0.34,992,1.13,4.556451613,0,0.04,100,120,25,0.16,23.33,60.19,90,0,5.491,10,0
SBA-15BPEI1.81_1.52_1,1.512,600,50,9.45,0.5,0,0.34,992,1.13,4.556451613,0,0.04,100,120,25,0.16,23.33,60.19,110,0,8.31,10,0
SBA-15BPEI1.81_1.52_1,1.291,600,50,9.930769231,0.25,0,0.19,992,1.13,4.556451613,0,0.04,100,120,25,0.13,20.08,76.88,60,0,41.712,10,0
SBA-15BPEI1.81_1.52_1,1.291,600,50,9.930769231,0.25,0,0.19,992,1.13,4.556451613,0,0.04,100,120,25,0.13,20.08,76.88,70,0,21.07,10,0
SBA-15BPEI1.81_1.52_1,1.291,600,50,9.930769231,0.25,0,0.19,992,1.13,4.556451613,0,0.04,100,120,25,0.13,20.08,76.88,80,0,7.74,10,0
SBA-15BPEI1.81_1.52_1,1.291,600,50,9.930769231,0.25,0,0.19,992,1.13,4.556451613,0,0.04,100,120,25,0.13,20.08,76.88,90,0,4.117,10,0
SBA-15BPEI1.81_1.52_1,1.291,600,50,9.930769231,0.25,0,0.19,992,1.13,4.556451613,0,0.04,100,120,25,0.13,20.08,76.88,110,0,3.265,10,0
SBA-15BPEI1.81_1.52_1,1.107,600,50,11.07,0,0,0,992,1.13,4.556451613,0,0.04,100,120,25,0.1,16.45,56.33,70,0,24.1851,10,0
SBA-15BPEI1.81_1.52_1,1.107,600,50,11.07,0,0,0,992,1.13,4.556451613,0,0.04,100,120,25,0.1,16.45,56.33,80,0.650759219,-0.25,10,0
SBA-15BPEI1.81_1.52_1,1.107,600,50,11.07,0,0,0,992,1.13,4.556451613,0,0.04,100,120,25,0.1,16.45,56.33,80,0,44.18,50,0
SBA-15BPEI1.81_1.52_1,1.107,600,50,11.07,0,0,0,992,1.13,4.556451613,0,0.04,100,120,25,0.1,16.45,56.33,90,0,2.08,10,0
SBA-15BPEI1.81_1.52_1,1.107,600,50,11.07,0,0,0,992,1.13,4.556451613,0,0.04,100,120,25,0.1,16.45,56.33,110,0,2.31,10,0
SBA-15TEPA1_1.5_0,1.62,189,50,9.529411765,0,0,0,992,1.08,4.35483871,0,0.04,100,180,25,0.17,25.16,53.6,80,0,7,5,0
SBA-15TEPA1_1.5_0,1.54,189,50,9.058823529,4,0,0,992,1.08,4.35483871,0,0.04,100,180,25,0.17,24.69,49.57,80,0,10.2,5,0
SBA-15TEPA1_1.5_0,2.27,189,50,10.31818182,4,0,0.18,992,1.08,4.35483871,0,0.04,100,180,25,0.22,32.74,69.71,80,0,2.3,5,0
SBA-15TEPA1_1.5_0,1.6,189,50,8.888888889,4,0,0.004,992,1.08,4.35483871,0,0.04,100,180,25,0.18,25.11,53.4,80,0,5,5,0
SBA-15TEPA1_1.5_0,1.4,189,50,9.333333333,4,0,0,992,1.08,4.35483871,0,0.04,100,180,25,0.15,23.27,43.64,80,0,16.2,5,0
SBA-15TEPA1_1.5_0,2.05,189,50,9.318181818,4,0,0.11,992,1.08,4.35483871,0,0.04,100,180,25,0.22,33.22,65.92,80,0,4.1,5,0
SBA-15TEPA1_1.5_0,1.63,189,50,9.055555556,4,0,0,992,1.08,4.35483871,0,0.04,100,180,25,0.18,25.21,53.69,80,0,21.6,5,0
SBA-15TEPA1_1.5_0,1.42,189,50,8.875,4,0,0.078,992,1.08,4.35483871,0,0.04,100,180,25,0.16,23.31,43.69,80,0,6.2,5,0
SBA-15BPEI1.81_1.52_1,0.656870378,305,10,2.35120237,0,0,0,492.6,1.35,8.81,0,100,60,90,20,0.279376368,0,0,0,0,0,0,0
SBA-15BPEI1.81_1.52_1,0.523063449,305,10,2.373194302,0,0,0,492.6,1.35,8.81,0,100,60,90,40,0.220404814,0,0,0,0,0,0,0
SBA-15BPEI1.81_1.52_1,0.275723368,305,10,2.348659447,0,0,0,492.6,1.35,8.81,0,100,60,90,60,0.117396061,0,0,0,0,0,0,0
SBA-15BPEI1.81_1.52_1,0.214902037,305,10,2.332784583,0,0,0,492.6,1.35,8.81,0,100,60,90,80,0.092122538,0.85,13.08,0,0,0,0,0
SBA-15BPEI1.81_1.52_1,0.166244972,305,10,2.31451492,0,0,0,492.6,1.35,8.81,0,100,60,90,100,0.071827133,0,0,0,0,0,0,0
SBA-15BPEI1.81_1.52_1,0.077040353,305,10,2.173298845,0,0,0,492.6,1.35,8.81,0,100,60,90,120,0.035448578,0,0,0,0,0,0,0
SBA-15BPEI1.81_1.52_1,1.001524588,305,19.77,4.398815346,0,0,0,492.6,1.35,8.81,0,100,60,90,20,0.227680525,0,0,0,0,0,0,0
SBA-15BPEI1.81_1.52_1,1.054236408,305,19.77,4.393853522,0,0,0,492.6,1.35,8.81,0,100,60,90,40,0.239934354,0,0,0,0,0,0,0
SBA-15BPEI1.81_1.52_1,0.879881926,305,19.77,4.380240087,0,0,0,492.6,1.35,8.81,0,100,60,90,60,0.200875274,0,0,0,0,0,0,0
SBA-15BPEI1.81_1.52_1,0.843389127,305,19.77,4.399872499,0,0,0,492.6,1.35,8.81,0,100,60,90,80,0.191684902,0.68,2.51,0,0,0,0,0
SBA-15BPEI1.81_1.52_1,0.733910731,305,19.77,4.430610355,0,0,0,492.6,1.35,8.81,0,100,60,90,100,0.165645514,0,0,0,0,0,0,0
SBA-15BPEI1.81_1.52_1,0.498734916,305,19.77,4.362140799,0,0,0,492.6,1.35,8.81,0,100,60,90,120,0.114332604,0,0,0,0,0,0,0
SBA-15BPEI1.81_1.52_1,1.492149994,305,33.36,7.514187846,0,0,0,492.6,1.35,8.81,0,100,60,90,20,0.198577681,0,0,0,0,0,0,0
SBA-15BPEI1.81_1.52_1,1.702997275,305,33.36,7.5050121,0,0,0,492.6,1.35,8.81,0,100,60,90,40,0.226914661,0,0,0,0,0,0,0
SBA-15BPEI1.81_1.52_1,2.157129882,305,33.36,7.515215217,0,0,0,492.6,1.35,8.81,0,100,60,90,60,0.287035011,0,0,0,0,0,0,0
SBA-15BPEI1.81_1.52_1,2.473400804,305,33.36,7.523089302,0,0,0,492.6,1.35,8.81,0,100,60,90,80,0.328774617,0.86,4.33,0,0,0,0,0
SBA-15BPEI1.81_1.52_1,2.18551317,305,33.36,7.513857578,0,0,0,492.6,1.35,8.81,0,100,60,90,100,0.290864333,0,0,0,0,0,0,0
SBA-15BPEI1.81_1.52_1,1.670559232,305,33.36,7.362059489,0,0,0,492.6,1.35,8.81,0,100,60,90,120,0.226914661,0,0,0,0,0,0,0
SBA-15BPEI1.81_1.52_1,1.435383418,305,38.49,8.6057097,0,0,0,492.6,1.35,8.81,0,100,60,90,20,0.166794311,0,0,0,0,0,0,0
SBA-15BPEI1.81_1.52_1,2.007103931,305,38.49,8.612643161,0,0,0,492.6,1.35,8.81,0,100,60,90,40,0.233041575,0,0,0,0,0,0,0
SBA-15BPEI1.81_1.52_1,2.449072272,305,38.49,8.746686686,0,0,0,492.6,1.35,8.81,0,100,60,90,60,0.28,0,0,0,0,0,0,0
SBA-15BPEI1.81_1.52_1,2.809945504,305,38.49,8.389266972,0,0,0,492.6,1.35,8.81,0,100,60,90,80,0.334945295,0.59,2.91,0,0,0,0,0
SBA-15BPEI1.81_1.52_1,2.801835993,305,38.49,8.622485178,0,0,0,492.6,1.35,8.81,0,100,60,90,100,0.324945295,0,0,0,0,0,0,0
SBA-15BPEI1.81_1.52_1,2.262553523,305,38.49,8.630942904,0,0,0,492.6,1.35,8.81,0,100,60,90,120,0.26214442,0,0,0,0,0,0,0
SBA-15BPEI1.81_1.52_1,1.662449721,305,44.12,10.39031076,0,0,0,492.6,1.35,8.81,0,100,60,90,20,0.16,0,0,0,0,0,0,0
SBA-15BPEI1.81_1.52_1,2.161184637,305,44.12,10.29135542,0,0,0,492.6,1.35,8.81,0,100,60,90,40,0.21,0,0,0,0,0,0,0
SBA-15BPEI1.81_1.52_1,2.749124173,305,44.12,10.18194138,0,0,0,492.6,1.35,8.81,0,100,60,90,60,0.27,0,0,0,0,0,0,0
SBA-15BPEI1.81_1.52_1,3.333008953,305,44.12,10.10002713,0,0,0,492.6,1.35,8.81,0,100,60,90,80,0.33,0.59,2.21,0,0,0,0,0
SBA-15BPEI1.81_1.52_1,3.543856235,305,44.12,10.12530353,0,0,0,492.6,1.35,8.81,0,100,60,90,100,0.35,0,0,0,0,0,0,0
SBA-15BPEI1.81_1.52_1,2.886985857,305,44.12,10.31066378,0,0,0,492.6,1.35,8.81,0,100,60,90,120,0.28,0,0,0,0,0,0,0
SBA-15BPEI1.81_1.52_1,1.334014532,305,50.16,12.12740484,0,0,0,492.6,1.35,8.81,0,100,60,90,20,0.11,9.97,41.22,0,0,0,0,0
SBA-15BPEI1.81_1.52_1,2.071980018,305,50.16,11.5110001,0,0,0,492.6,1.35,8.81,0,100,60,90,40,0.18,1.5,3.97,0,0,0,0,0
SBA-15BPEI1.81_1.52_1,2.846438303,305,50.16,11.8601596,0,0,0,492.6,1.35,8.81,0,100,60,90,60,0.24,1.37,3.01,0,0,0,0,0
SBA-15BPEI1.81_1.52_1,3.531691968,305,50.16,11.77230656,0,0,0,492.6,1.35,8.81,0,100,60,90,80,0.3,1.05,3.47,0,0,0,0,0
SBA-15BPEI1.81_1.52_1,4.13179577,305,50.16,11.80513077,0,0,0,492.6,1.35,8.81,0,100,60,90,100,0.35,1.37,3.54,100,0,6.14,30,0
SBA-15BPEI1.81_1.52_1,3.191092513,305,50.16,11.81886116,0,0,0,492.6,1.35,8.81,0,100,60,90,120,0.27,1.29,2.98,0,0,0,0,0
SBA-15DETA2_1_0,0.835500134,103,9.79,2.750616268,0,0,0,492.6,1.35,8.81,0,100,60,90,20,0.303750161,0,0,0,0,0,0,0
SBA-15DETA2_1_0,0.799910185,103,9.79,2.718998791,0,0,0,492.6,1.35,8.81,0,100,60,90,40,0.294192917,0,0,0,0,0,0,0
SBA-15DETA2_1_0,0.646728805,103,9.79,2.714056813,0,0,0,492.6,1.35,8.81,0,100,60,90,60,0.238288603,0,0,0,0,0,0,0
SBA-15DETA2_1_0,0.453003137,103,9.79,2.713637274,0,0,0,492.6,1.35,8.81,0,100,60,90,80,0.166935773,0,0,0,0,0,0,0
SBA-15DETA2_1_0,0.255219375,103,9.79,2.796278659,0,0,0,492.6,1.35,8.81,0,100,60,90,100,0.091271081,0,0,0,0,0,0,0
SBA-15DETA2_1_0,0.18719133,103,9.79,2.750337914,0,0,0,492.6,1.35,8.81,0,100,60,90,120,0.068061211,1.26,43.37,0,0,0,0,0
SBA-15DETA2_1_0,1.11934014,103,19.69,5.294521379,0,0,0,492.6,1.35,8.81,0,100,60,90,20,0.211414793,0,0,0,0,0,0,0
SBA-15DETA2_1_0,1.031031621,103,19.69,5.267089145,0,0,0,492.6,1.35,8.81,0,100,60,90,40,0.195749795,0,0,0,0,0,0,0
SBA-15DETA2_1_0,0.825141666,103,19.69,5.216827354,0,0,0,492.6,1.35,8.81,0,100,60,90,60,0.158169249,0,0,0,0,0,0,0
SBA-15DETA2_1_0,0.586806952,103,19.69,5.174545697,0,0,0,492.6,1.35,8.81,0,100,60,90,80,0.113402603,0,0,0,0,0,0,0
SBA-15DETA2_1_0,0.502556527,103,19.69,5.583961414,0,0,0,492.6,1.35,8.81,0,100,60,90,100,0.09,0,0,0,0,0,0,0
SBA-15DETA2_1_0,0.239903236,103,19.69,4.241250931,0,0,0,492.6,1.35,8.81,0,100,60,90,120,0.056564264,0.51,2.21,0,0,0,0,0
SBA-15DETA2_1_0,1.078789187,103,34.65,9.254871701,0,0,0,492.6,1.35,8.81,0,100,60,90,20,0.116564467,0,0,0,0,0,0,0
SBA-15DETA2_1_0,0.990480669,103,34.65,9.133539442,0,0,0,492.6,1.35,8.81,0,100,60,90,40,0.108444341,0,0,0,0,0,0,0
SBA-15DETA2_1_0,0.796755,103,34.65,9.308509748,0,0,0,492.6,1.35,8.81,0,100,60,90,60,0.08559426,0,0,0,0,0,0,0
SBA-15DETA2_1_0,0.643576953,103,34.65,9.250717463,0,0,0,492.6,1.35,8.81,0,100,60,90,80,0.069570491,0,0,0,0,0,0,0
SBA-15DETA2_1_0,0.502559859,103,34.65,9.711336273,0,0,0,492.6,1.35,8.81,0,100,60,90,100,0.051749815,0,0,0,0,0,0,0
SBA-15DETA2_1_0,0.239903236,103,34.65,8.970338531,0,0,0,492.6,1.35,8.81,0,100,60,90,120,0.026744056,0.45,0.47,0,0,0,0,0
SBA-15DETA2_1_0,1.151771572,103,43.29,11.55494377,0,0,0,492.6,1.35,8.81,0,100,60,90,20,0.099677817,0,0,0,0,0,0,0
SBA-15DETA2_1_0,0.998593524,103,43.29,11.63730003,0,0,0,492.6,1.35,8.81,0,100,60,90,40,0.085809726,0,0,0,0,0,0,0
SBA-15DETA2_1_0,0.95894215,103,43.29,11.69420774,0,0,0,492.6,1.35,8.81,0,100,60,90,60,0.082001464,0,0,0,0,0,0,0
SBA-15DETA2_1_0,0.724341508,103,43.29,11.54436205,0,0,0,492.6,1.35,8.81,0,100,60,90,80,0.062744178,0,0,0,0,0,0,0
SBA-15DETA2_1_0,0.555271765,103,43.29,11.79442294,0,0,0,492.6,1.35,8.81,0,100,60,90,100,0.04707918,0,0,0,0,0,0,0
SBA-15DETA2_1_0,0.349381811,103,43.29,11.12160585,0,0,0,492.6,1.35,8.81,0,100,60,90,120,0.031414691,0.81,1.72,0,0,0,0,0
SBA-15DETA2_1_0,1.078785856,103,47.1,12.75340378,0,0,0,492.6,1.35,8.81,0,100,60,90,20,0.084588073,0,0,0,0,0,0,0
SBA-15DETA2_1_0,0.962100666,103,47.1,13.00136035,0,0,0,492.6,1.35,8.81,0,100,60,90,40,0.074,0,0,0,0,0,0,0
SBA-15DETA2_1_0,0.812974049,103,47.1,12.69528424,0,0,0,492.6,1.35,8.81,0,100,60,90,60,0.064037483,0,0,0,0,0,0,0
SBA-15DETA2_1_0,0.676015049,103,47.1,12.49081796,0,0,0,492.6,1.35,8.81,0,100,60,90,80,0.054120959,0,0,0,0,0,0,0
SBA-15DETA2_1_0,0.522833669,103,47.1,13.85433539,0,0,0,492.6,1.35,8.81,0,100,60,90,100,0.037737911,0,0,0,0,0,0,0
SBA-15DETA2_1_0,0.239903236,103,47.1,11.62530132,0,0,0,492.6,1.35,8.81,0,100,60,90,120,0.020636303,0.56,1.58,0,0,0,0,0
SBA-15DETA2_1_0,0.993635853,103,49.49,12.42044816,0,0,0,492.6,1.35,8.81,0,100,60,90,20,0.08,0,0,0,0,0,0,0
SBA-15DETA2_1_0,0.885060188,103,49.49,13.25577265,0,0,0,492.6,1.35,8.81,0,100,60,90,40,0.066767906,0,0,0,0,0,0,0
SBA-15DETA2_1_0,0.804950045,103,49.49,13.7250389,0,0,0,492.6,1.35,8.81,0,100,60,90,60,0.058648289,0,0,0,0,0,0,0
SBA-15DETA2_1_0,0.724668861,103,49.49,13.38980078,0,0,0,492.6,1.35,8.81,0,100,60,90,80,0.054120959,0,0,0,0,0,0,0
SBA-15DETA2_1_0,0.502559859,103,49.49,13.44492868,0,0,0,492.6,1.35,8.81,0,100,60,90,100,0.037379139,0,0,0,0,0,0,0
SBA-15DETA2_1_0,0.272341333,103,49.49,13.67295373,0,0,0,492.6,1.35,8.81,0,100,60,90,120,0.019918252,0.46,2.09,0,0,0,0,0
NSBPEI1.79_1.38_1,4.58986594,600,60,14.65071429,0,0,0,336,1.28,0,0,100,60,90,105,0.313286155,0.69,4.12,120,0,19.4,30,70.3
NSBPEI1.79_1.38_1,4.58986594,600,60,14.65071429,0,0,0,336,1.28,0,0,100,60,90,105,0.313286155,0.69,4.12,150,0,96,30,0
NSBPEI1.79_1.38_1,2.999318337,600,60,14.65071429,0,0,0,336,1.28,0,0,15,60,90,105,0.204721646,1.47,2.23,0,0,0,0,0
NSBPEI1.42_1.14_1,4.08997955,537,60,14.69214286,0,0,0,336,1.28,0,0,100,60,90,105,0.278378695,0.77,10.4,120,0,9.7,30,69.8
NSBPEI1.42_1.14_1,4.08997955,537,60,14.69214286,0,0,0,336,1.28,0,0,100,60,90,105,0.278378695,0.77,10.4,150,0,92,30,0
NSBPEI1.42_1.14_1,2.590320382,537,60,14.69214286,0,0,0,336,1.28,0,0,15,60,90,105,0.176306507,1.43,3.24,0,0,0,0,0
NSBPEI1.42_1.14_1,3.442172234,537,60,14.69214286,0,0,0,336,1.28,0,95,100,60,90,105,0.234286603,0.77,10.4,150,0,62,30,0
NSBPEI1.35_1.21_1,3.885480573,1020,60,14.86214286,0,0,0,336,1.28,0,0,100,60,90,105,0.261434748,0.76,8.13,120,0,12,30,69.7
NSBPEI1.35_1.21_1,3.885480573,1020,60,14.86214286,0,0,0,336,1.28,0,0,100,60,90,105,0.261434748,0.76,8.13,150,0,91,30,0
NSBPEI1.35_1.21_1,2.408543513,1020,60,14.86214286,0,0,0,336,1.28,0,0,15,60,90,105,0.162058967,1.52,4.49,0,0,0,0,0
NSBPEI1.35_1.21_1,3.380140877,1020,60,14.86214286,0,0,0,336,1.28,0,95,100,60,90,105,0.227432942,0.76,8.13,150,0,52,30,0
NSBPEI1_1.03_1.19,3.658259486,6854,60,14.79571429,0,0,0,336,1.28,0,0,100,60,90,105,0.247251293,0.9,10.76,120,0,9.9,30,68.4
NSBPEI1_1.03_1.19,3.658259486,6854,60,14.79571429,0,0,0,336,1.28,0,0,100,60,90,105,0.247251293,0.9,10.76,150,0,91,30,0
NSBPEI1_1.03_1.19,2.158600318,6854,60,14.79571429,0,0,0,336,1.28,0,0,15,60,90,105,0.14589362,1.67,4.97,0,0,0,0,0
NSBPEI1_1.17_1.17,3.499204726,10000,60,14.09285714,0,0,0,336,1.28,0,0,100,60,90,105,0.248296331,0.84,9.36,120,0,12.5,30,68.9
NSBPEI1_1.17_1.17,1,10000,60,14.09285714,0,0,0,336,1.28,0,0,100,60,90,105,0.070957932,0.84,9.36,150,0,85,30,0
NSBPEI1_1.17_1.17,1.817768689,10000,60,14.09285714,0,0,0,336,1.28,0,0,15,60,90,105,0.128985107,1.53,4.59,0,0,0,0,0
NSLPEI0_1_0,3.067484663,2450,60,13.14642857,0,0,0.018628478,336,1.28,0,0,100,60,90,105,0.233332167,1.02,7.02,120,0,2.9,30,64.4
NSLPEI0_1_0,3.067484663,2450,60,13.14642857,0,0,0.018628478,336,1.28,0,0,100,60,90,105,0.233332167,1.02,7.02,150,0,57,30,0
NSLPEI0_1_0,0.295387412,2450,60,13.14642857,0,0,0.018628478,336,1.28,0,0,15,60,90,105,0.022469023,1.25,1.49,0,0,0,0,0
NSLPEI0_1_0,2.877027948,2450,60,13.14642857,0,0,0.018628478,336,1.28,0,95,100,60,90,105,0.218844832,1.02,9.73,150,0,22,30,0
NSLPEI0_1_0,3.090206771,6000,60,13.36785714,0,0,0.007480631,336,1.28,0,0,100,60,90,105,0.231166951,1.06,9.73,120,0,0.5,30,65
NSLPEI0_1_0,3.090206771,6000,60,13.36785714,0,0,0.007480631,336,1.28,0,0,100,60,90,105,0.231166951,1.06,9.73,150,0,67,30,0
NSLPEI0_1_0,0.250170416,6000,60,13.36785714,0,0,0.007480631,336,1.28,0,0,15,60,90,105,0.018714324,1.3,1.29,0,0,0,0,0
SBA-15BPEI1.81_1.52_1,1.031331683,305,19.77,4.435714286,0,0,0,482.81,1.362,9.04,0,100,60,30,40,0.234482759,0.74,3.75,0,0,0,0,0
SBA-15BPEI1.81_1.52_1,0.834425332,305,19.77,4.435714286,0,0,0,482.81,1.362,9.04,0,100,60,30,60,0.190229885,0.74,3.72,0,0,0,0,0
SBA-15BPEI1.81_1.52_1,0.770638767,305,19.77,4.435714286,0,0,0,482.81,1.362,9.04,0,100,60,30,80,0.174137931,0.74,2.35,0,0,0,0,0
SBA-15BPEI1.81_1.52_1,0.640292309,305,19.77,4.435714286,0,0,0,482.81,1.362,9.04,0,100,60,30,100,0.147701149,0.74,1.55,0,0,0,0,0
SBA-15BPEI1.81_1.52_1,0.46279926,305,19.77,4.435714286,0,0,0,482.81,1.362,9.04,0,100,60,30,120,0.106321839,0.55,0.92,0,0,0,0,0
SBA-15BPEI1.81_1.52_1,1.907703614,305,36.99,8.942857143,0,0,0,482.81,1.362,9.04,0,100,60,30,40,0.215229885,0.585009141,6.727605119,0,0,0,0,0
SBA-15BPEI1.81_1.52_1,2.137889913,305,36.99,8.942857143,0,0,0,482.81,1.362,9.04,0,100,60,30,60,0.239942529,0.585009141,5.92321755,0,0,0,0,0
SBA-15BPEI1.81_1.52_1,2.606582496,305,36.99,8.942857143,0,0,0,482.81,1.362,9.04,0,100,60,30,80,0.292528736,0.621572212,2.230347349,0,0,0,0,0
SBA-15BPEI1.81_1.52_1,2.415222802,305,36.99,8.942857143,0,0,0,482.81,1.362,9.04,0,100,60,30,100,0.270977011,0.62,1.499085923,0,0,0,0,0
SBA-15BPEI1.81_1.52_1,1.888290312,305,36.99,8.942857143,0,0,0,482.81,1.362,9.04,0,100,60,30,120,0.212068966,0.585009141,0.694698355,0,0,0,0,0
SBA-15BPEI1.81_1.52_1,2.157303215,305,44.12,10.13571429,0,0,0,482.81,1.362,9.04,0,100,60,30,40,0.212068966,0.7002457,5.454545455,0,0,0,0,0
SBA-15BPEI1.81_1.52_1,2.645409101,305,44.12,10.13571429,0,0,0,482.81,1.362,9.04,0,100,60,30,60,0.262068966,0.810810811,1.511056511,0,0,0,0,0
SBA-15BPEI1.81_1.52_1,3.313781365,305,44.12,10.13571429,0,0,0,482.81,1.362,9.04,0,100,60,30,80,0.327586207,0.810810811,2.063882064,0,0,0,0,0
SBA-15BPEI1.81_1.52_1,3.638260845,305,44.12,10.13571429,0,0,0,482.81,1.362,9.04,0,100,60,30,100,0.360057471,0.847665848,2.358722359,120,0,0.19,30,0
SBA-15BPEI1.81_1.52_1,3.638260845,305,44.12,10.13571429,0,0,0,482.81,1.362,9.04,0,100,60,30,100,0.360057471,0.847665848,2.358722359,150,0,0.55,30,0
SBA-15BPEI1.81_1.52_1,2.809035506,305,44.12,10.13571429,0,0,0,482.81,1.362,9.04,0,100,60,30,120,0.278448276,0.810810811,1.769041769,0,0,0,0,0
SBA-15DETA2_1_0,0.986213347,103,19.69,5.271428571,0,0,0,482.81,1.362,9.04,0,100,60,30,40,0.18959869,0.563711098,5.91896653,0,0,0,0,0
SBA-15DETA2_1_0,0.737920893,103,19.69,5.271428571,0,0,0,482.81,1.362,9.04,0,100,60,30,60,0.14029484,0.493247211,5.073399883,0,0,0,0,0
SBA-15DETA2_1_0,0.712235467,103,19.69,5.271428571,0,0,0,482.81,1.362,9.04,0,100,60,30,80,0.136855037,0.458015267,1.55020552,0,0,0,0,0
SBA-15DETA2_1_0,0.506752056,103,19.69,5.271428571,0,0,0,482.81,1.362,9.04,0,100,60,30,100,0.094717445,0.563711098,0.493247211,0,0,0,0,0
SBA-15DETA2_1_0,0.286998965,103,19.69,5.271428571,0,0,0,482.81,1.362,9.04,0,100,60,30,120,0.056879607,0.422783324,0.493247211,0,0,0,0,0
SBA-15DETA2_1_0,0.886325578,103,34.65,9.285714286,0,0,0,482.81,1.362,9.04,0,100,60,30,40,0.088411138,0.729483283,23.96352584,0,0,0,0,0
SBA-15DETA2_1_0,0.869201961,103,34.65,9.285714286,0,0,0,482.81,1.362,9.04,0,100,60,30,60,0.08038493,0.729483283,55.47720365,0,0,0,0,0
SBA-15DETA2_1_0,0.720797276,103,34.65,9.285714286,0,0,0,482.81,1.362,9.04,0,100,60,30,80,0.071212121,0.656534954,18.01823708,0,0,0,0,0
SBA-15DETA2_1_0,0.543853228,103,34.65,9.285714286,0,0,0,482.81,1.362,9.04,0,100,60,30,100,0.051146601,0.62006079,16.41337386,0,0,0,0,0
SBA-15DETA2_1_0,0.155717897,103,34.65,9.285714286,0,0,0,482.81,1.362,9.04,0,100,60,30,120,0.01015561,0.43768997,0.474164134,0,0,0,0,0
SBA-15DETA2_1_0,0.806415363,103,47.1,12.69285714,0,0,0,482.81,1.362,9.04,0,100,60,30,40,0.07006552,0.594795539,2.044609665,0,0,0,0,0
SBA-15DETA2_1_0,0.737920893,103,47.1,12.69285714,0,0,0,482.81,1.362,9.04,0,100,60,30,60,0.068345618,0.557620818,1.003717472,0,0,0,0,0
SBA-15DETA2_1_0,0.64088706,103,47.1,12.69285714,0,0,0,482.81,1.362,9.04,0,100,60,30,80,0.058886159,0.520446097,0.892193309,0,0,0,0,0
SBA-15DETA2_1_0,0.463943013,103,47.1,12.69285714,0,0,0,482.81,1.362,9.04,0,100,60,30,100,0.042547093,0.557620818,0.594795539,0,0,0,0,0
SBA-15DETA2_1_0,0.075807682,103,47.1,12.69285714,0,0,0,482.81,1.362,9.04,0,100,60,30,120,0.012162162,0.408921933,0.446096654,0,0,0,0,0
MCM-41BPEI1.81_1.52_1,0.949350181,305,19.51,4.29,0,0,0,1005.12,1.13,3.18,0,100,60,30,40,0.125790754,0.870662461,9.652996845,0,0,0,0,0
MCM-41BPEI1.81_1.52_1,0.735640719,305,19.51,4.29,0,0,0,1005.12,1.13,3.18,0,100,60,30,60,0.160137875,0.719242902,5.451104101,0,0,0,0,0
MCM-41BPEI1.81_1.52_1,0.581445285,305,19.51,4.29,0,0,0,1005.12,1.13,3.18,0,100,60,30,80,0.165815085,0.643533123,4.61829653,0,0,0,0,0
MCM-41BPEI1.81_1.52_1,0.400198019,305,19.51,4.29,0,0,0,1005.12,1.13,3.18,0,100,60,30,100,0.12323601,0.605678233,3.028391167,0,0,0,0,0
MCM-41BPEI1.81_1.52_1,0.297401063,305,19.51,4.29,0,0,0,1005.12,1.13,3.18,0,100,60,30,120,0.074979724,0.605678233,1.8170347,0,0,0,0,0
MCM-41BPEI1.81_1.52_1,0.49758461,305,34.22,7.98,0,0,0,1005.12,1.13,3.18,0,100,60,30,40,0.181143552,2.998126171,29.98126171,0,0,0,0,0
MCM-41BPEI1.81_1.52_1,0.843848042,305,34.22,7.98,0,0,0,1005.12,1.13,3.18,0,100,60,30,60,0.203284672,2.398500937,34.47845097,0,0,0,0,0
MCM-41BPEI1.81_1.52_1,1.368653556,305,34.22,7.98,0,0,0,1005.12,1.13,3.18,0,100,60,30,80,0.194201135,0.899437851,24.05996252,0,0,0,0,0
MCM-41BPEI1.81_1.52_1,1.904279802,305,34.22,7.98,0,0,0,1005.12,1.13,3.18,0,100,60,30,100,0.185117599,0.749531543,15.06558401,0,0,0,0,0
MCM-41BPEI1.81_1.52_1,1.59318375,305,34.22,7.98,0,0,0,1005.12,1.13,3.18,0,100,60,30,120,0.126642336,0.674578389,1.424109931,0,0,0,0,0
MCM-41BPEI1.81_1.52_1,0.494879427,305,44.1,10.11,0,0,0,1005.12,1.13,3.18,0,100,60,30,40,0.109610706,1.390001595,23.78803656,0,0,0,0,0
MCM-41BPEI1.81_1.52_1,0.79785993,305,44.1,10.11,0,0,0,1005.12,1.13,3.18,0,100,60,30,60,0.126642336,1.236839061,31.74116845,0,0,0,0,0
MCM-41BPEI1.81_1.52_1,1.571542286,305,44.1,10.11,0,0,0,1005.12,1.13,3.18,0,100,60,30,80,0.131184104,0.552204409,23.96196266,0,0,0,0,0
MCM-41BPEI1.81_1.52_1,2.364160923,305,44.1,10.11,0,0,0,1005.12,1.13,3.18,0,100,60,30,100,0.109042985,0.65936815,17.84180918,120,0,0.7,30,0
MCM-41BPEI1.81_1.52_1,2.364160923,305,44.1,10.11,0,0,0,1005.12,1.13,3.18,0,100,60,30,100,0.109042985,0.65936815,17.84180918,150,0,0.62,30,0
MCM-41BPEI1.81_1.52_1,2.218081038,305,44.1,10.11,0,0,0,1005.12,1.13,3.18,0,100,60,30,120,0.06703163,0.473559293,1.47971644,0,0,0,0,0
MCM-41DETA2_1_0,0.604133983,103,19.12,4.771428571,0,0,0,1005.12,1.13,3.18,0,100,60,30,40,0.125790754,4.501891551,39.04161412,0,0,0,0,0
MCM-41DETA2_1_0,0.763768475,103,19.12,4.771428571,0,0,0,1005.12,1.13,3.18,0,100,60,30,60,0.160137875,2.005044136,20.27742749,0,0,0,0,0
MCM-41DETA2_1_0,0.791291663,103,19.12,4.771428571,0,0,0,1005.12,1.13,3.18,0,100,60,30,80,0.165815085,0.718789407,6.015132409,0,0,0,0,0
MCM-41DETA2_1_0,0.58762007,103,19.12,4.771428571,0,0,0,1005.12,1.13,3.18,0,100,60,30,100,0.12323601,0.491803279,2.534678436,0,0,0,0,0
MCM-41DETA2_1_0,0.353672969,103,19.12,4.771428571,0,0,0,1005.12,1.13,3.18,0,100,60,30,120,0.074979724,0.5296343,0.567465322,0,0,0,0,0
MCM-41DETA2_1_0,1.38579253,103,36.93,9.928571429,0,0,0,1005.12,1.13,3.18,0,100,60,30,40,0.181143552,2.666534002,2.666534002,0,0,0,0,0
MCM-41DETA2_1_0,1.589464124,103,36.93,9.928571429,0,0,0,1005.12,1.13,3.18,0,100,60,30,60,0.203284672,0.799966485,0.799966485,0,0,0,0,0
MCM-41DETA2_1_0,1.661024413,103,36.93,9.928571429,0,0,0,1005.12,1.13,3.18,0,100,60,30,80,0.194201135,0.839493501,0.839493501,0,0,0,0,0
MCM-41DETA2_1_0,1.38579253,103,36.93,9.928571429,0,0,0,1005.12,1.13,3.18,0,100,60,30,100,0.185117599,0.681573959,0.681573959,0,0,0,0,0
MCM-41DETA2_1_0,0.857347315,103,36.93,9.928571429,0,0,0,1005.12,1.13,3.18,0,100,60,30,120,0.126642336,0.591020015,0.591020015,0,0,0,0,0
MCM-41DETA2_1_0,1.384916116,103,45.94,12.56428571,0,0,0,1005.12,1.13,3.18,0,100,60,30,40,0.109610706,0.520247557,19.34781526,0,0,0,0,0
MCM-41DETA2_1_0,1.595900847,103,45.94,12.56428571,0,0,0,1005.12,1.13,3.18,0,100,60,30,60,0.126642336,0.476864595,6.539314601,0,0,0,0,0
MCM-41DETA2_1_0,1.647444348,103,45.94,12.56428571,0,0,0,1005.12,1.13,3.18,0,100,60,30,80,0.131184104,0.475298632,2.095141891,0,0,0,0,0
MCM-41DETA2_1_0,1.385603362,103,45.94,12.56428571,0,0,0,1005.12,1.13,3.18,0,100,60,30,100,0.109042985,0.407324258,1.430651784,0,0,0,0,0
MCM-41DETA2_1_0,0.859859651,103,45.94,12.56428571,0,0,0,1005.12,1.13,3.18,0,100,60,30,120,0.06703163,0.49713511,0.59,0,0,0,0,0
MCM-48BPEI1.81_1.52_1,0.2917979,305,18.62,4.378571429,0,0,0,1362.38,0.932,2.74,0,100,60,30,40,0.125790754,4.356309222,24.13092881,0,0,0,0,0
MCM-48BPEI1.81_1.52_1,0.307980799,305,18.62,4.378571429,0,0,0,1362.38,0.932,2.74,0,100,60,30,60,0.160137875,3.193514692,25.44114184,0,0,0,0,0
MCM-48BPEI1.81_1.52_1,0.372712395,305,18.62,4.378571429,0,0,0,1362.38,0.932,2.74,0,100,60,30,80,0.165815085,2.74028732,31.43088761,0,0,0,0,0
MCM-48BPEI1.81_1.52_1,0.453626891,305,18.62,4.378571429,0,0,0,1362.38,0.932,2.74,0,100,60,30,100,0.12323601,1.761431021,27.00067777,0,0,0,0,0
MCM-48BPEI1.81_1.52_1,0.46711264,305,18.62,4.378571429,0,0,0,1362.38,0.932,2.74,0,100,60,30,120,0.074979724,1.011133999,14.18241259,0,0,0,0,0
MCM-48BPEI1.81_1.52_1,0.866290819,305,35.23,8.242857143,0,0,0,1362.38,0.932,2.74,0,100,60,30,40,0.181143552,1.52474074,11.61702128,0,0,0,0,0
MCM-48BPEI1.81_1.52_1,1.133308654,305,35.23,8.242857143,0,0,0,1362.38,0.932,2.74,0,100,60,30,60,0.203284672,0.940911794,12.20425532,0,0,0,0,0
MCM-48BPEI1.81_1.52_1,1.508212484,305,35.23,8.242857143,0,0,0,1362.38,0.932,2.74,0,100,60,30,80,0.194201135,0.689474759,14.80851064,0,0,0,0,0
MCM-48BPEI1.81_1.52_1,2.055733905,305,35.23,8.242857143,0,0,0,1362.38,0.932,2.74,0,100,60,30,100,0.185117599,0.698469746,18,0,0,0,0,0
MCM-48BPEI1.81_1.52_1,2.066522504,305,35.23,8.242857143,0,0,0,1362.38,0.932,2.74,0,100,60,30,120,0.126642336,0.698650853,18.5106383,0,0,0,0,0
MCM-48BPEI1.81_1.52_1,1.011936911,305,43.67,10.27142857,0,0,0,1362.38,0.932,2.74,0,100,60,30,40,0.109610706,3.999459431,34.94096165,0,0,0,0,0
MCM-48BPEI1.81_1.52_1,1.322109144,305,43.67,10.27142857,0,0,0,1362.38,0.932,2.74,0,100,60,30,60,0.126642336,1.057441787,22.31577426,0,0,0,0,0
MCM-48BPEI1.81_1.52_1,1.694315824,305,43.67,10.27142857,0,0,0,1362.38,0.932,2.74,0,100,60,30,80,0.131184104,0.68762316,23.81827439,0,0,0,0,0
MCM-48BPEI1.81_1.52_1,2.239140095,305,43.67,10.27142857,0,0,0,1362.38,0.932,2.74,0,100,60,30,100,0.109042985,0.684040316,22.26504873,120,0,0.57,30,0
MCM-48BPEI1.81_1.52_1,2.239140095,305,43.67,10.27142857,0,0,0,1362.38,0.932,2.74,0,100,60,30,100,0.109042985,0.684040316,22.26504873,150,0,0.24,30,0
MCM-48BPEI1.81_1.52_1,2.552009478,305,43.67,10.27142857,0,0,0,1362.38,0.932,2.74,0,100,60,30,120,0.06703163,0.773894268,10.88892241,0,0,0,0,0
MCM-48DETA2_1_0,0.210676555,103,18.8,5.25,0,0,0,1362.38,0.932,2.74,0,100,60,30,40,0.03960396,3.291912703,16.46511933,0,0,0,0,0
MCM-48DETA2_1_0,0.205213306,103,18.8,5.25,0,0,0,1362.38,0.932,2.74,0,100,60,30,60,0.04480198,3.632377903,36.05141936,0,0,0,0,0
MCM-48DETA2_1_0,0.243456052,103,18.8,5.25,0,0,0,1362.38,0.932,2.74,0,100,60,30,80,0.086963696,3.523415306,36.02151785,0,0,0,0,0
MCM-48DETA2_1_0,0.451059529,103,18.8,5.25,0,0,0,1362.38,0.932,2.74,0,100,60,30,100,0.132013201,1.679166378,22.48312578,0,0,0,0,0
MCM-48DETA2_1_0,0.685979253,103,18.8,5.25,0,0,0,1362.38,0.932,2.74,0,100,60,30,120,0.121039604,0.810118654,4.480856636,0,0,0,0,0
MCM-48DETA2_1_0,0.62588351,103,34.82,9.15,0,0,0,1362.38,0.932,2.74,0,100,60,30,40,0.108910891,0.830170332,22.56780424,0,0,0,0,0
MCM-48DETA2_1_0,1.194061448,103,34.82,9.15,0,0,0,1362.38,0.932,2.74,0,100,60,30,60,0.131435644,0.797628716,13.01465754,0,0,0,0,0
MCM-48DETA2_1_0,1.483613666,103,34.82,9.15,0,0,0,1362.38,0.932,2.74,0,100,60,30,80,0.164356436,0.656964956,7.457444516,0,0,0,0,0
MCM-48DETA2_1_0,1.461760669,103,34.82,9.15,0,0,0,1362.38,0.932,2.74,0,100,60,30,100,0.160313531,0.583097144,4.159912486,0,0,0,0,0
MCM-48DETA2_1_0,1.101186208,103,34.82,9.15,0,0,0,1362.38,0.932,2.74,0,100,60,30,120,0.11,0.759064967,0.886745231,0,0,0,0,0
MCM-48DETA2_1_0,0.210676555,103,45.17,12.34285714,0,0,0,1362.38,0.932,2.74,0,100,60,30,40,0.016790429,1.553554487,18.71576948,0,0,0,0,0
MCM-48DETA2_1_0,0.240724427,103,45.17,12.34285714,0,0,0,1362.38,0.932,2.74,0,100,60,30,60,0.019389439,0.990896753,19.49923371,0,0,0,0,0
MCM-48DETA2_1_0,0.336331291,103,45.17,12.34285714,0,0,0,1362.38,0.932,2.74,0,100,60,30,80,0.026608911,1.735087641,29.92853066,0,0,0,0,0
MCM-48DETA2_1_0,0.358184289,103,45.17,12.34285714,0,0,0,1362.38,0.932,2.74,0,100,60,30,100,0.028630363,1.023449164,13.35578925,0,0,0,0,0
MCM-48DETA2_1_0,0.079558569,103,45.17,12.34285714,0,0,0,1362.38,0.932,2.74,0,100,60,30,120,0.005528053,0.46,1.1,0,0,0,0,0
SBA-15Ph-3-ED1_1_0,0.14,294.4,23,2.8,0,0,0,700,0.96,5.485714286,0,0.04,90,700,35,0.05,4.643962848,373.6842105,0,0,0,0,0
SBA-15Ph-3-ED1_1_0,0.3,294.4,27,3.333333333,0,0,0,700,0.96,5.485714286,0,0.04,90,700,35,0.09,8.66873065,112.0743034,0,0,0,0,0
SBA-15Ph-3-ED1_1_0,0.6,294.4,37,4.615384615,0,0,0,700,0.96,5.485714286,0,0.04,90,700,35,0.13,19.19504644,273.6842105,0,0,0,0,0
SBA-15Ph-3-ED1_1_0,0.82,294.4,43,6.307692308,0,0,0,700,0.96,5.485714286,0,0.04,90,700,35,0.13,21.98142415,326.625387,0,0,0,0,0
SBA-15Ph-3-ED1_1_0,0.92,294.4,51,8.363636364,0,0,0,700,0.96,5.485714286,0,0.04,90,700,35,0.11,3.715170279,202.7863777,0,0,0,0,0
SBA-15Ph-3-PD1_1_0,0.07,336.5,27,3.5,0,0,0,700,0.96,5.485714286,0,0.04,90,700,35,0.02,2.660812467,20.96324447,0,0,0,0,0
SBA-15Ph-3-PD1_1_0,0.16,336.5,34,3.2,0,0,0,700,0.96,5.485714286,0,0.04,90,700,35,0.05,3.617085868,23.39524843,0,0,0,0,0
SBA-15Ph-3-PD1_1_0,0.41,336.5,43,4.555555556,0,0,0,700,0.96,5.485714286,0,0.04,90,700,35,0.09,8.50976512,177.8747231,0,0,0,0,0
SBA-15Ph-3-PD1_1_0,0.56,336.5,53,5.6,0,0,0,700,0.96,5.485714286,0,0.04,90,700,35,0.1,13.89660329,596.6162201,0,0,0,0,0
SBA-15Ph-6-ED1_1_0,0.16,510.8,24,3.2,0,0,0,700,0.96,5.485714286,0,0.04,90,700,35,0.05,14.44043321,181.2274368,0,0,0,0,0
SBA-15Ph-6-ED1_1_0,0.38,510.8,32,5.066666667,0,0,0,700,0.96,5.485714286,0,0.04,90,700,35,0.075,11.9133574,230.6859206,0,0,0,0,0
SBA-15Ph-6-ED1_1_0,0.53,510.8,40,6.883116883,0,0,0,700,0.96,5.485714286,0,0.04,90,700,35,0.077,16.24548736,390.2527076,0,0,0,0,0
SBA-15Ph-6-ED1_1_0,0.41,510.8,49,8.541666667,0,0,0,700,0.96,5.485714286,0,0.04,90,700,35,0.048,47.29241877,453.7906137,0,0,0,0,0
SBA-15Ph-6-PD1_1_0,0.16,594.9,23,3.2,0,0,0,700,0.96,5.485714286,0,0.04,90,700,35,0.05,10.8708025,181.2274368,0,0,0,0,0
SBA-15Ph-6-PD1_1_0,0.19,594.9,30,4.418604651,0,0,0,700,0.96,5.485714286,0,0.04,90,700,35,0.043,19.74957314,230.6859206,0,0,0,0,0
SBA-15Ph-6-PD1_1_0,0.27,594.9,40,5.869565217,0,0,0,700,0.96,5.485714286,0,0.04,90,700,35,0.046,26.23790552,390.2527076,0,0,0,0,0
SBA-15Ph-6-PD1_1_0,0.3,594.9,49,7.894736842,0,0,0,700,0.96,5.485714286,0,0.04,90,700,35,0.038,51.84974388,453.7906137,0,0,0,0,0
SBA-15BPEI1.81_1.52_1,0.63,600,33.77483444,6.36,0,0,0,880,1.13,5.136363636,0,0.04,90,800,30,0.1,10.5,107.6,0,0,0,0,0
SBA-15PEG20000_00_00,0,200,24.81203008,0,0,0,0,880,1.13,5.136363636,0,0.04,90,800,30,0,0,0,0,0,0,0,0
SBA-15BPEI1.81_1.52_1,0.79,600,35.06493506,5.75,0.31,0,0.144309723,880,1.13,5.136363636,0,0.04,90,800,30,0.14,13.03,112.61,0,0,0,0,0
SBA-15BPEI1.81_1.52_1,0.73,600,39.75903614,4.97,0.61,0,0.303098242,880,1.13,5.136363636,0,0.04,90,800,30,0.15,13.03,112.61,0,0,0,0,0
SBA-15BPEI1.81_1.52_1,0.64,600,56.89655172,3.88,1.82,0,0.946403854,880,1.13,5.136363636,0,0.04,90,800,30,0.16,9,81.5,0,0,0,0,0
SBA-15BPEI1.81_1.52_1,0.71,600,68.05111821,3.42,3.42,0,1.539618059,880,1.13,5.136363636,0,0.04,90,800,30,0.14,9,81.5,0,0,0,0,0
SBA-15BPEI1.81_1.52_1,0.49,600,44.44444444,9.62,0,0,0,880,1.13,5.136363636,0,0.04,90,800,30,0.13,15.84,172.2,0,0,0,0,0
SBA-15BPEI1.81_1.52_1,1.26,600,48.97959184,8.3,0.2,0,0.098352594,880,1.13,5.136363636,0,0.04,90,800,30,0.16,15.84,228.6,0,0,0,0,0
SBA-15BPEI1.81_1.52_1,1.31,600,48.97959184,7.99,0.2,0,0.102168527,880,1.13,5.136363636,0,0.04,90,800,30,0.18,15.84,35.5,0,0,0,0,0
SBA-15BPEI1.81_1.52_1,1.41,600,60.31746032,6.23,0.9,0,0.45861041,880,1.13,5.136363636,0,0.04,90,800,30,0.2,15.84,101.6,0,0,0,0,0
SBA-15BPEI1.81_1.52_1,1.23,600,68.35443038,5.15,1.68,0,0.75,880,1.13,5.136363636,0,0.04,90,800,30,0.18,15.84,20.73,0,0,0,0,0
SBA-15BPEI1.81_1.52_1,0.9,600,50,10.45,0,0,0,880,1.13,5.136363636,0,0.04,90,800,30,0.13,22.1,207.4,0,0,0,0,0
SBA-15BPEI1.81_1.52_1,1.36,600,60,8.5,0.5,0,0.235294118,880,1.13,5.136363636,0,0.04,90,800,30,0.19,26.7,247.8,0,0,0,0,0
SBA-15BPEI1.81_1.52_1,1.59,600,60,8.38,0.5,0,0.238663484,880,1.13,5.136363636,0,0.04,90,800,30,0.2,19.86,108.5,0,0,0,0,0
SBA-15BPEI1.81_1.52_1,1.64,600,70.58823529,6.21,1.38,0,0.61,880,1.13,5.136363636,0,0.04,90,800,30,0.19,25.97,44.68,0,0,0,0,0
SBA-15BPEI1.81_1.52_1,0.71,600,39.39393939,5.37,0.47,0,0.046910023,880,1.13,5.136363636,0,0.04,90,800,30,0.13,11.59,77.46,0,0,0,0,0
SBA-15BPEI1.81_1.52_1,0.49,600,58.15899582,4.17,1.92,0,0.183412621,880,1.13,5.136363636,0,0.04,90,800,30,0.12,8.74,38.03,0,0,0,0,0
SBA-15BPEI1.81_1.52_1,0.3,600,69.60486322,2.84,4.08,0,0.393683933,880,1.13,5.136363636,0,0.04,90,800,30,0.11,7.73,275.1,0,0,0,0,0
SBA-15BPEI1.81_1.52_1,0.55,600,37.5,5.7,0.32,0,0,880,1.13,5.136363636,0,0.04,90,800,30,0.11,11.59,77.46,0,0,0,0,0
SBA-15BPEI1.81_1.52_1,0.31,600,31.03448276,4.63,1.77,0,0,880,1.13,5.136363636,0,0.04,90,800,30,0.07,8.74,103.47,0,0,0,0,0
SBA-15BPEI1.81_1.52_1,0.21,600,43,4.03,3.6,0,0,880,1.13,5.136363636,0,0.04,90,800,30,0.05,7.73,275.1,0,0,0,0,0
Mesoporous_?-Al2O3BPEI1.81_1.52_1,1.16,600,30.06993007,6.86,0,0,0,231,1.06,16.9,0,0.04,90,800,30,0.17,0,0,0,0,0,0,0
Mesoporous_?-Al2O3BPEI1.81_1.52_1,1.07,600,34.64052288,6.19,0.07,0,0.036610702,231,1.06,16.9,0,0.04,90,800,30,0.17,0,0,0,0,0,0,0
Mesoporous_?-Al2O3BPEI1.81_1.52_1,1.29,600,42.19653179,5.98,0.4,0,0.201607892,231,1.06,16.9,0,0.04,90,800,30,0.22,0,0,0,0,0,0,0
Mesoporous_?-Al2O3BPEI1.81_1.52_1,1.17,600,44.44444444,5.34,0.67,0,0.333913945,231,1.06,16.9,0,0.04,90,800,30,0.22,0,0,0,0,0,0,0
Mesoporous_?-Al2O3BPEI1.81_1.52_1,1.12,600,48.97959184,5.26,0.8,0,0.413853754,231,1.06,16.9,0,0.04,90,800,30,0.21,0,0,0,0,0,0,0
