Repository: rlaplaza/AI-workshops

File: Sessions/Session_6_ML_practice/CO2/dataset_CO2_limpio(in).csv (part 2 of 4)
Name,target_CO2_capacity(mmol/g),MW_or_Mn_(g/mol),Organic_Content_on_Adsorbent_Basis_(%),N_Content_on_Adsorbent_Basis_(mmol/g),Amine_2_or_Additive_2_to_Amine_1_Ratio,Additive_3_to_Amine_1_Ratio,OH_to_N_ratio,BET_Surface_Area_of_Solid_Support_(m2g_1),Pore_Volume_of_Solid_Support_(cm3g_1),Average_Pore_Diameters_(nm),Relative_Humidity_(%),CO2_Concentration_(vol%),Flow_Rate_(mL/min),Adsorption_Time_(min),Adsorption_Temperature_(),Amine_Efficiency_(mmol/mmol),Time_to_Half_Saturation_(min),Time_to_90%_Saturation_(min),Desorption_Temperature_(),Weight_Loss_Stability_(%),Capacity_Loss_Stability_(%),Cycle_Number,Heat_of_Adsorption_(kJ/mmol)
Mesoporous_?-Al2O3BPEI1.81_1.52_1,0.88,600,60.62992126,4.26,0.88,0,0.666196318,231,1.06,16.9,0,0.04,90,800,30,0.21,0,0,0,0,0,0,0
Mesoporous_?-Al2O3BPEI1.81_1.52_1,0.71,600,30.06993007,6.08,0,0,0,201,0.45,9.2,0,0.04,90,800,30,0.12,0,0,0,0,0,0,0
Mesoporous_?-Al2O3BPEI1.81_1.52_1,0.76,600,34.64052288,5.54,0.07,0,0.040906181,201,0.45,9.2,0,0.04,90,800,30,0.14,0,0,0,0,0,0,0
Mesoporous_?-Al2O3BPEI1.81_1.52_1,0.89,600,42.19653179,5.94,0.4,0,0.202965521,201,0.45,9.2,0,0.04,90,800,30,0.15,0,0,0,0,0,0,0
Mesoporous_?-Al2O3BPEI1.81_1.52_1,0.9,600,44.44444444,5.57,0.67,0,0.320125757,201,0.45,9.2,0,0.04,90,800,30,0.16,0,0,0,0,0,0,0
Mesoporous_?-Al2O3BPEI1.81_1.52_1,0.98,600,48.97959184,5.39,0.8,0,0.403872124,201,0.45,9.2,0,0.04,90,800,30,0.18,0,0,0,0,0,0,0
Mesoporous_?-Al2O3BPEI1.81_1.52_1,1.06,600,41.17647059,5.07,0.88,0,0.380159618,201,0.45,9.2,0,0.04,90,800,30,0.21,0,0,0,0,0,0,0
SBA-15TETA1_1_0,0.09238114,146.23,12,3.282500171,0,0,0,880,1,8.888888889,0,0.04,0,180,35,0.028143529,0,0,0,0,0,0,0
SBA-15TETA1_1_0,0.368760056,146.23,22,6.01791698,0,0,0,880,1,8.888888889,0,0.04,0,180,35,0.061277026,0,0,0,0,0,0,0
SBA-15TETA1_1_0,1.233365134,146.23,31,8.479792108,0,0,0,880,1,8.888888889,0,0.04,0,180,35,0.145447567,0,0,0,0,0,0,0
SBA-15TETA1_1_0,2.088211475,146.23,41,11.21520892,0,0,0,880,1,8.888888889,0,0.04,0,180,35,0.186194612,0,0,0,0,0,0,0
SBA-15TPTA1_1_0,0.074749429,188.3,13,2.761550717,0,0,0,880,1,8.888888889,0,0.04,0,180,35,0.027067918,0,0,0,0,0,0,0
SBA-15TPTA1_1_0,0.351988649,188.3,22,4.673393521,0,0,0,880,1,8.888888889,0,0.04,0,180,35,0.075317571,0,0,0,0,0,0,0
SBA-15TPTA1_1_0,1.178552441,188.3,32,6.797663303,0,0,0,880,1,8.888888889,0,0.04,0,180,35,0.173376113,0,0,0,0,0,0,0
SBA-15TPTA1_1_0,1.88436742,188.3,41,8.709506107,0,0,0,880,1,8.888888889,0,0.04,0,180,35,0.216357552,0,0,0,0,0,0,0
SBA-15EI-Den2_0_1,0.025363975,246.4,10,1.623376623,0,0,0,880,1,8.888888889,0,0.04,0,180,35,0.015624209,0,0,0,0,0,0,0
SBA-15EI-Den2_0_1,0.104044954,246.4,21,3.409090909,0,0,0,880,1,8.888888889,0,0.04,0,180,35,0.030519853,0,0,0,0,0,0,0
SBA-15EI-Den2_0_1,0.276324586,246.4,30,4.87012987,0,0,0,880,1,8.888888889,0,0.04,0,180,35,0.056738648,0,0,0,0,0,0,0
SBA-15EI-Den2_0_1,0.310199896,246.4,31,5.032467532,0,0,0,880,1,8.888888889,0,0.04,0,180,35,0.061639721,0,0,0,0,0,0,0
SBA-15EI-Den2_0_1,0.392035523,246.4,35,5.681818182,0,0,0,880,1,8.888888889,0,0.04,0,180,35,0.068998252,0,0,0,0,0,0,0
SBA-15EI-Den2_0_1,0.907577822,246.4,45,7.305194805,0,0,0,880,1,8.888888889,0,0.04,0,180,35,0.12423732,0,0,0,0,0,0,0
SBA-15PI-Den2_0_1,0.032113503,302.5,12,1.58677686,0,0,0,880,1,8.888888889,0,0.04,0,180,35,0.020238197,0,0,0,0,0,0,0
SBA-15PI-Den2_0_1,0.134731948,302.5,21,2.776859504,0,0,0,880,1,8.888888889,0,0.04,0,180,35,0.048519541,0,0,0,0,0,0,0
SBA-15PI-Den2_0_1,0.304667642,302.5,28,3.702479339,0,0,0,880,1,8.888888889,0,0.04,0,180,35,0.082287466,0,0,0,0,0,0,0
SBA-15PI-Den2_0_1,0.476834982,302.5,34,4.495867769,0,0,0,880,1,8.888888889,0,0.04,0,180,35,0.106060722,0,0,0,0,0,0,0
SBA-15PI-Den2_0_1,0.597125415,302.5,37,4.892561983,0,0,0,880,1,8.888888889,0,0.04,0,180,35,0.122047593,0,0,0,0,0,0,0
SBA-15PI-Den2_0_1,1.336256741,302.5,46,6.082644628,0,0,0,880,1,8.888888889,0,0.04,0,180,35,0.219683513,0,0,0,0,0,0,0
MMSNTEPA1_1.5_0,1.93,189,37.36730361,11.13686206,1.147546184,0,0,981,1.9,3.3,0,100,50,30,25,0.173298366,0.552974057,5.598310954,0,0,0,0,0
MMSNTEPA1_1.5_0,1.73,189,37.36730361,11.13686206,1.147546184,0,0,981,1.9,3.3,0,100,50,30,50,0.155339986,0.521582734,1.690647482,0,0,0,0,0
MMSNTEPA1_1.5_0,1.51,189,37.36730361,11.13686206,1.147546184,0,0,981,1.9,3.3,0,100,50,30,75,0.135585768,0.452828021,1.029478973,0,0,0,0,0
MMSNTEPA1_1.5_0,2.46,189,41.08280255,12.2442205,0.842278141,0,0,981,1.9,3.3,0,100,50,30,25,0.200911116,0.552974057,5.892690929,0,0,0,0,0
MMSNTEPA1_1.5_0,2.35,189,41.08280255,12.2442205,0.842278141,0,0,981,1.9,3.3,0,100,50,30,50,0.191927285,0.521582734,1.672661871,0,0,0,0,0
MMSNTEPA1_1.5_0,2.17,189,41.08280255,12.2442205,0.842278141,0,0,981,1.9,3.3,0,100,50,30,75,0.177226472,0.500705081,0.611929428,0,0,0,0,0
MMSNTEPA1_1.5_0,3.91,189,52.07764635,15.52109753,0.415153433,0,0,981,1.9,3.3,0,100,50,30,25,0.251915175,0.63006258,2.799720518,0,0,0,0,0
MMSNTEPA1_1.5_0,3.85,189,52.07764635,15.52109753,0.415153433,0,0,981,1.9,3.3,0,100,50,30,50,0.248049469,0.629496403,1.456834532,0,0,0,0,0
MMSNTEPA1_1.5_0,4.02,189,52.07764635,15.52109753,0.415153433,0,0,981,1.9,3.3,0,100,50,30,75,0.259002303,0.628181723,0.834720277,0,0,0,0,0
MMSNTEPA1_1.5_0,4.53,189,60.79769487,18.12,0.258751447,0,0,981,1.9,3.3,0,100,50,30,25,0.25,0.677817607,1.113396926,0,0,0,0,0
MMSNTEPA1_1.5_0,4.72,189,60.79769487,18.2,0.258751447,0,0,981,1.9,3.3,0,100,50,30,50,0.259340659,0.647482014,2.446043165,0,0,0,0,0
MMSNTEPA1_1.5_0,5.35,189,60.79769487,18.2,0.258751447,0,0,981,1.9,3.3,0,100,50,30,75,0.293956044,0.607921344,1.673192024,0,0,0,0,0
MMSNTEPA1_1.5_0,4.4,189,66.33303003,19.8570217,0.193040108,0,0,981,1.9,3.3,0,100,50,30,25,0.221584086,0.661753448,2.005212953,100,1.916932907,1.1,6,0
MMSNTEPA1_1.5_0,4.59,189,66.33303003,19.8570217,0.193040108,0,0,981,1.9,3.3,0,100,50,30,50,0.231152489,0.629496403,1.708633094,0,0,0,0,0
MMSNTEPA1_1.5_0,5.51,189,66.33303003,19.8570217,0.193040108,0,0,981,1.9,3.3,0,100,50,30,75,0.277483707,0.607481432,1.490139867,0,0,0,0,0
MMSNTEPA1_1.5_0,3.44,189,60,17.96120728,0,0,0,981,1.9,3.3,0,100,50,30,25,0.191523874,0,0,100,1.916058394,0.8,6,0
MMSNTEPA1_1.5_0,3.86,189,51.06342932,15.28601398,0.063821444,0,0,981,1.9,3.3,0,100,50,30,25,0.252518414,0,0,100,2.791625125,1.8,6,0
MMSNTEPA1_1.5_0,3.44,189,56.91927512,17.03898165,0.193276208,0,0,981,1.9,3.3,0,100,50,30,25,0.20189,0,0,100,3.154179003,1.2,6,0
MMSNTEPA1_1.5_0,4.33,189,74.37063998,22.26310801,0.123423565,0,0,981,1.9,3.3,0,100,50,30,25,0.194492162,0.661923568,3.358709521,0,0,0,0,0
MMSNTEPA1_1.5_0,4.49,189,74.37063998,22.26310801,0.123423565,0,0,981,1.9,3.3,0,100,50,30,50,0.201678939,0.629496403,2.697841727,0,0,0,0,0
MMSNTEPA1_1.5_0,5.13,189,74.37063998,22.26310801,0.123423565,0,0,981,1.9,3.3,0,100,50,30,75,0.230426048,0.608532332,1.823421878,0,0,0,0,0
MMSNTEPA1_1.5_0,4.55,189,60.79769487,18.2,0.258751447,0,0,981,1.9,3.3,0,15,50,30,75,0.25,1.197604616,2.179434345,0,0,0,0,0
MMSNTEPA1_1.5_0,3.54,189,60.79769487,18.2,0.258751447,0,0,981,1.9,3.3,0,0.04,50,30,25,0.194505495,106.2,191.6,0,0,0,0,0
MMSNTEPA1_1.5_0,4.03,189,56.93346509,18.31818182,0.193573692,0,0,981,1.9,3.3,0,100,50,30,25,0.22,0.033583333,6.45363,0,0,0,0,0
MMSNTEPA1_1.5_0,4.03,189,56.93346509,18.32,0.193573692,0,0,981,1.9,3.3,0,15,50,30,75,0.219978166,0.033583333,1.538452857,0,0,0,0,0
MMSNTEPA1_1.5_0,3.32,189,56.93346509,18.32,0.193573692,0,0,981,1.9,3.3,0,0.04,50,30,25,0.181222707,99.6,178.28,0,0,0,0,0
MMSNTEPA1_1.5_0,3.26,189,50.68699417,17.15789474,0.064852819,0,0,981,1.9,3.3,0,100,50,30,25,0.19,0.027166667,3.432343333,0,0,0,0,0
MMSNTEPA1_1.5_0,3.41,189,50.68699417,17.16,0.064852819,0,0,981,1.9,3.3,0,15,50,30,75,0.198717949,0.028416667,1.802832791,0,0,0,0,0
MMSNTEPA1_1.5_0,2.75,189,50.68699417,17.16,0.064852819,0,0,981,1.9,3.3,0,0.04,50,30,25,0.16025641,82.5,148.5,0,0,0,0,0
MMSNTEPA1_1.5_0,3.08,189,47.6,17.11,0,0,0,981,1.9,3.3,0,100,50,30,25,0.180011689,0.025666667,2.029703333,0,0,0,0,0
MMSNTEPA1_1.5_0,3.2,189,47.6,17.11,0,0,0,981,1.9,3.3,0,15,50,30,75,0.187025132,0.026666667,1.643280595,0,0,0,0,0
MMSNTEPA1_1.5_0,2.48,189,47.6,17.11,0,0,0,981,1.9,3.3,0,0.04,50,30,25,0.144944477,74.4,133.92,0,0,0,0,0
MCFTEPA1_1.5_0,2.4,189,35,7.171428571,0,0,0,479,2,22.5,0,100,50,80,40,0.33,0.47,2.11,0,0,0,0,0
MCFTEPA1_1.5_0,2.39,189,35,7.342857143,0.166666667,0,0,479,2,22.5,0,100,50,80,40,0.33,0,0,0,0,0,0,0
MCFTEPA1_1.5_0,2.4,189,35,6.992857143,0.166666667,0,0.022257286,479,2,22.5,0,100,50,80,40,0.34,0,0,0,0,0,0,0
MCFTEPA1_1.5_0,2.2,189,35,6.878571429,0.166666667,0,0,479,2,22.5,0,100,50,80,40,0.32,0,0,0,0,0,0,0
MCFTEPA1_1.5_0,2.39,189,35,7.507142857,0.166666667,0,0.030226111,479,2,22.5,0,100,50,80,40,0.32,0,0,0,0,0,0,0
MCFTEPA1_1.5_0,2.36,189,35,7.014285714,0.166666667,0,0.024213008,479,2,22.5,0,100,50,80,40,0.34,0,0,0,0,0,0,0
MCFTEPA1_1.5_0,2.6,189,35,7.55,0.166666667,0,0.10839703,479,2,22.5,0,100,50,80,40,0.35,0,0,0,0,0,0,0
MCFTEPA1_1.5_0,2.48,189,35,7.321428571,0.166666667,0,0.088519356,479,2,22.5,0,100,50,80,40,0.34,0.47,1.19,0,0,0,0,0
MCFTEPA1_1.5_0,2.23,189,35,7.064285714,0.166666667,0,0,479,2,22.5,0,100,50,80,40,0.32,0,0,0,0,0,0,0
MMONTEPA1_1.5_0,4.04,189,67.17,12.25,0.114920224,0.333333333,0,576,0.73,3.2,0,100,50,30,25,0.33,0.835,3.025,0,0,0,0,46.9
MMONTEPA1_1.5_0,4.34,189,67.17,12.25,0.114920224,0.333333333,0,576,0.73,3.2,0,100,50,30,50,0.354,0.7735,1.187333333,0,0,0,0,0
MMONTEPA1_1.5_0,4.56,189,67.17,12.25,0.114920224,0.333333333,0,576,0.73,3.2,0,100,50,30,75,0.372,0.9,1.2965,0,0,0,0,0
MMONTEPA1_1.5_0,3.58,189,67.17,12.25,0.114920224,0.333333333,0,576,0.73,3.2,0,15,50,30,75,0.292244898,1.205333333,2.212333333,100,0,1.71,10,0
MMONTEPA1_1.5_0,2.78,189,54.36,12.41,0.001363135,0,0,576,0.73,3.2,0,100,50,30,25,0.224,38.4,7.299333333,0,0,0,0,0
MMONTEPA1_1.5_0,3.24,189,54.36,12.41,0.001363135,0,0,576,0.73,3.2,0,100,50,30,50,0.261,37.25,1.536,0,0,0,0,0
MMONTEPA1_1.5_0,3.37,189,54.36,12.41,0.001363135,0,0,576,0.73,3.2,0,100,50,30,75,0.272,46.49,1.110333333,0,0,0,0,0
MMONTEPA1_1.5_0,2.6,189,54.36,12.41,0.001363135,0,0,576,0.73,3.2,0,15,50,30,75,0.209508461,57.84,1.556,100,0,2.01,10,0
MMONTEPA1_1.5_0,2.46,189,44.28,12.41,0,0,0,576,0.73,3.2,0,100,50,30,25,0.198,37.09,7.0825,0,0,0,0,0
MMONTEPA1_1.5_0,2.78,189,54.36,12.41,0.162357581,0,0,576,0.73,3.2,0,100,50,30,25,0.224,0.64,7.299333333,0,0,0,0,45.49
MMONTEPA1_1.5_0,3.24,189,54.36,12.41,0.162357581,0,0,576,0.73,3.2,0,100,50,30,50,0.261,0.620833333,1.536,0,0,0,0,0
MMONTEPA1_1.5_0,3.37,189,54.36,12.41,0.162357581,0,0,576,0.73,3.2,0,100,50,30,75,0.272,0.774833333,1.110333333,0,0,0,0,0
MMONTEPA1_1.5_0,2.6,189,54.36,12.41,0.162357581,0,0,576,0.73,3.2,0,15,50,30,75,0.2095,0.964,1.556,100,0,2.01,10,0
MMONTEPA1_1.5_0,2.46,189,44.28,12.41,0,0,0,576,0.73,3.2,0,100,50,30,25,0.198,0.618166667,7.0825,0,0,0,0,41.95
MMONTEPA1_1.5_0,2.78,189,44.28,12.41,0,0,0,576,0.73,3.2,0,100,50,30,50,0.224,0.577333333,1.557666667,0,0,0,0,0
MMONTEPA1_1.5_0,2.9,189,44.28,12.41,0,0,0,576,0.73,3.2,0,100,50,30,75,0.234,0.733666667,1.179,0,0,0,0,0
MMONTEPA1_1.5_0,2.46,189,44.28,12.41,0,0,0,576,0.73,3.2,0,15,50,30,75,0.198227236,0.702833333,1.1205,100,0,12.77,10,0
MMONTEPA1_1.5_0,3.85,189,68.46,12.33974359,0.02739726,0.437928082,0,576,0.73,3.2,0,100,50,30,25,0.312,0.6955,12.54033333,0,0,0,0,0
MMONTEPA1_1.5_0,3.95,189,66.48,12.0795107,0.082110795,0.373549376,0,576,0.73,3.2,0,100,50,30,25,0.327,0.6955,1.662,0,0,0,0,0
MMONTEPA1_1.5_0,3.94,189,67.19,12.50793651,0.253279729,0.168429962,0,576,0.73,3.2,0,100,50,30,25,0.315,0.6955,3.605166667,0,0,0,0,0
MMONTEPA1_1.5_0,3.75,189,68.71,12.29508197,0.410361135,0.066638005,0,576,0.73,3.2,0,100,50,30,25,0.305,0.6955,3.300166667,0,0,0,0,0
MMONTEPA1_1.5_0,2.58,189,50.76,12.9,0.041023558,0,0,576,0.73,3.2,0,100,50,30,25,0.2,0.698333333,0.781166667,0,0,0,0,0
MMONTEPA1_1.5_0,2.67,189,51.28,12.13636364,0.112068966,0,0,576,0.73,3.2,0,100,50,30,25,0.22,0.698333333,0.781166667,0,0,0,0,0
MMONTEPA1_1.5_0,2.65,189,60.59,11.67400881,0.36488201,0,0,576,0.73,3.2,0,100,50,30,25,0.227,0.698333333,0.781166667,0,0,0,0,0
MMONTEPA1_1.5_0,2.73,189,67.55,12.63888889,0.416142558,0,0,576,0.73,3.2,0,100,50,30,25,0.216,0.698333333,0.828666667,0,0,0,0,0
MPSBPEI1.81_1.52_1,2.36,600,45.1,10.5,0,0,0,300,1.3,17,0,0.04,100,1440,25,0.22,0,0,100,2.853697749,55.5,4,0
MPSBPEI1.81_1.52_1,2.26,600,48.76,10.7,0.06,0,0,300,1.3,17,0,0.04,100,1440,25,0.21,0,0,100,0.85320923,9.1,4,0
MPSBPEI1.81_1.52_1,2.19,600,47.7,10.5,0.06,0,0,300,1.3,17,0,0.04,100,1440,25,0.21,0,0,100,1.121395514,1.37,4,0
MPSAM-TEPA1_2.5_0,1.5,331,48.97,10.71428571,0,0,0,1027.2,0.73,2.85,0,100,80,60,25,0.14,1.98,5.02,0,0,0,0,0
MPSAM-TEPA1_2.5_0,1.37,331,47.59,10.06435045,0,0,0,863.8,0.48,2.24,0,100,80,60,25,0.11,1.8,4.95,0,0,0,0,0
MPSAM-TEPA1_2.5_0,2.05,331,48.43,10.24199396,0,0,0,1052.6,0.69,2.62,0,100,80,60,25,0.16,0.601,1.73,0,0,0,0,0
MCFAM-TEPA1_2.5_0,2.87,331,48.92,10.34285714,0,0,0,451.5,0.54,4.75,0,100,80,60,25,0.22,0.86,3.45,100,0,1,12,0
MCFDEA0_1_0,2.48,105.14,51.63,4.914285714,0,0,0,451.5,0.54,4.75,0,100,80,60,25,0.5,0.73,2.67,0,0,0,0,0
MCFTEPA1_1.5_0,4.4,189,49.68,13.14285714,0,0,0,451.5,0.54,4.75,0,100,80,60,25,0.33,1.17,2.09,100,0,48.3,5,0
MCFAM-TEPA1_2.5_0,0.568181818,331,48.92,10.34285714,0,0,0,451.5,0.54,4.75,0,100,80,60,25,0.054934706,0.71,3.47,0,0,0,0,0
MCFAM-TEPA1_2.5_0,0.795454545,331,48.92,10.34285714,0,0,0,451.5,0.54,4.75,0,100,80,60,35,0.076908589,0,0,0,0,0,0,0
MCFAM-TEPA1_2.5_0,1.022727273,331,48.92,10.34285714,0,0,0,451.5,0.54,4.75,0,100,80,60,45,0.098882471,0,0,0,0,0,0,0
MCFAM-TEPA1_2.5_0,1.25,331,48.92,10.34285714,0,0,0,451.5,0.54,4.75,0,100,80,60,55,0.120856354,0,0,0,0,0,0,0
MCFAM-TEPA1_2.5_0,1.477272727,331,48.92,10.34285714,0,0,0,451.5,0.54,4.75,0,100,80,60,65,0.142830236,0,0,0,0,0,0,0
MCFAM-TEPA1_2.5_0,1.704545455,331,48.92,10.34285714,0,0,0,451.5,0.54,4.75,0,100,80,60,75,0.164804119,0,0,0,0,0,0,0
MCFAM-TEPA1_2.5_0,1.931818182,331,48.92,10.34285714,0,0,0,451.5,0.54,4.75,0,100,80,60,85,0.186778001,0,0,0,0,0,0,0
MCFAM-TEPA1_2.5_0,2.41,331,40,8.459214502,0,0,0,451.5,0.54,4.75,0,100,80,60,25,0.284896429,1.29,4.523,0,0,0,0,0
MCFAM-TEPA1_2.5_0,3.62,331,60,12.68882175,0,0,0,451.5,0.54,4.75,0,100,80,60,25,0.285290476,1.8,6.84,0,0,0,0,0
MCFAM-TEPA1_2.5_0,2.73,331,70,14.80362538,0,0,0,451.5,0.54,4.75,0,100,80,60,25,0.184414286,1.29,4.29,0,0,0,0,0
MCFPAA1_0_0,1.32,2200,26,4.551724138,0,0,0,608,2.03,28.4,0,10,90,180,25,0.29,0,0,0,0,0,0,0
MCFPAA1_0_0,1.53,2200,32,5.666666667,0,0,0,608,2.03,28.4,0,10,90,180,25,0.27,0,0,0,0,0,0,0
MCFPAA1_0_0,1.42,2200,35,6.173913043,0,0,0,608,2.03,28.4,0,10,90,180,25,0.23,0,0,0,0,0,0,0
MCFPAA1_0_0,1.261146497,2200,35,6.173913043,0,0,0,608,2.03,28.4,0,10,90,180,50,0.204270207,0,0,0,0,0,0,0
MCFPAA1_0_1,1.21,2201,135,7.173913043,0,0,0,608,2.03,28.4,0,10,90,180,75,0.168666667,0,0,0,0,0,0,0
MCFPAA1_0_0,1.200636943,2200,35,6.173913043,0,0,0,608,2.03,28.4,0,10,90,180,100,0.194469364,0,0,120,0,17,5,0
MCFPAA1_0_0,0.99044586,2200,35,6.173913043,0,0,0,608,2.03,28.4,0,10,90,180,120,0.160424329,0,0,0,0,0,0,0
MCFPAA1_0_0,1.3,2200,35,6.173913043,0,0,0,608,2.03,28.4,0,10,90,180,30,0.21056338,0,0,120,0,5,5,0
MCFPAA1_0_0,0.780254777,2200,35,6.173913043,0,0,0,608,2.03,28.4,0,10,90,180,140,0.126379295,0,0,0,0,0,0,0
MCFPAA1_0_0,0.527070064,2200,35,6.173913043,0,0,0,608,2.03,28.4,0,10,90,180,25,0.085370503,0,0,0,0,0,0,0
MCFPAA1_0_0,1.35,2200,47,8.4375,0,0,0,608,2.03,28.4,0,10,90,180,25,0.16,0,0,0,0,0,0,0
MCFGPAA1_0.1_0,1.14,2372,22,3.5625,0,0,0,608,2.03,28.4,0,10,90,180,25,0.32,0,0,0,0,0,0,0
MCFGPAA1_0.1_0,1.21,2372,28,4.653846154,0,0,0,608,2.03,28.4,0,10,90,180,25,0.26,0,0,0,0,0,0,0
MCFGPAA1_0.1_0,1.38,2372,35,5.75,0,0,0,608,2.03,28.4,0,10,90,180,25,0.24,0,0,0,0,0,0,0
MCFGPAA1_0.1_0,1.25,2372,35,5.75,0,0,0,608,2.03,28.4,0,10,90,180,50,0.217391304,0,0,0,0,0,0,0
MCFGPAA1_0.1_1,1.15,2373,135,6.75,0,0,0,608,2.03,28.4,0,10,90,180,75,0.17037037,0,0,0,0,0,0,0
MCFGPAA1_0.1_0,1.141719745,2372,35,5.75,0,0,0,608,2.03,28.4,0,10,90,180,100,0.198559956,0,0,0,0,0,0,0
MCFGPAA1_0.1_0,1.140127389,2372,35,5.75,0,0,0,608,2.03,28.4,0,10,90,180,120,0.198283024,0,0,120,0,32,5,0
MCFGPAA1_0.1_0,0.041666667,2372,35,5.75,0,0,0,608,2.03,28.4,0,10,90,180,30,0.007246377,0,0,120,0,17,5,0
MCFGPAA1_0.1_0,1.00955414,2372,35,5.75,0,0,0,608,2.03,28.4,0,10,90,180,140,0.175574633,0,0,0,0,0,0,0
MCFGPAA1_0.1_0,0.899681529,2372,35,5.75,0,0,0,608,2.03,28.4,0,10,90,180,25,0.156466353,0,0,0,0,0,0,0
MCFGPAA1_0.1_0,1.04,2372,44,7.428571429,0,0,0,608,2.03,28.4,0,10,90,180,25,0.14,0,0,0,0,0,0,0
MCFTEPA1_1.5_0,4.16,189,55,10.05,0.571428571,0,0.378552359,272,1.54,28,0,100,70,100,40,0.41,0,0,0,0,0,0,0
MCFTEPA1_1.5_0,5.03,189,65,12.52,0.444444444,0,0.303869905,272,1.54,28,0,100,70,100,40,0.4,0,0,0,0,0,0,0
MCFTEPA1_1.5_0,4.65,189,75,11.86,1.142857143,0,0.641560069,272,1.54,28,0,100,70,100,40,0.39,0,0,0,0,0,0,0
MCFTEPA1_1.5_0,4.98,189,85,14.11,0.888888889,0,0.539256018,272,1.54,28,0,100,70,100,40,0.35,0,0,0,0,0,0,0
MCFTEPA1_1.5_0,4.44,189,55,9.5,0.571428571,0,0.400468548,272,1.54,28,0,100,70,100,40,0.47,0,0,0,0,0,0,0
MCFTEPA1_1.5_0,5.09,189,65,12.47,0.444444444,0,0.305088309,272,1.54,28,0,100,70,100,40,0.41,0,0,0,0,0,0,0
MCFTEPA1_1.5_0,5.02,189,75,11.54,0.875,0,0.659350296,272,1.54,28,0,100,70,100,40,0.43,0,0,0,0,0,0,0
MCFTEPA1_1.5_0,3.85,189,85,14.09,0.888888889,0,0.540021463,272,1.54,28,0,100,70,100,40,0.27,0,0,0,0,0,0,0
MCFTEPA1_1.5_0,5.12,189,61.59,10.19,0.949667616,0,0.560027165,272,1.54,28,0,100,70,100,40,0.5,0,0,0,0,0,0,0
MCFTEPA1_1.5_0,5.39,189,78.41,14.16,0.619706672,0,0.403013899,272,1.54,28,0,100,70,100,40,0.38,0,0,0,0,0,0,0
MCFTEPA1_1.5_0,4.02,189,53.18,10.31,0.3295,0,0.243174912,272,1.54,28,0,100,70,100,40,0.39,0,0,0,0,0,0,0
MCFTEPA1_1.5_0,3.87,189,86.82,14.21,1.560666667,0,0.626757233,272,1.54,28,0,100,70,100,40,0.27,0,0,0,0,0,0,0
MCFTEPA1_1.5_0,5.26,189,70,12.2,0.75,0,0.467760394,272,1.54,28,0,100,70,100,40,0.43,0,0,0,0,0,0,0
MCFTEPA1_1.5_0,5.34,189,70,12.23,1,0,0.466612985,272,1.54,28,0,100,70,100,40,0.44,0,0,0,0,0,0,0
MCFTEPA1_1.5_0,5.61,189,70,11.96,0.75,0,0.477146891,272,1.54,28,0,100,70,100,40,0.47,0,0,0,0,0,0,0
MCFTEPA1_1.5_0,5.63,189,70,11.2,1,0,0.509524715,272,1.54,28,0,100,70,100,40,0.5,0,0,0,0,0,0,0
MCFTEPA1_1.5_0,5.59,189,70,11.46,0.75,0,0.497964818,272,1.54,28,0,100,70,100,40,0.49,0,0,0,0,0,0,0
MCFTEPA1_1.5_0,5.64,189,72.8,19.20844327,0.63963964,0,0.461144043,272,1.54,28,0,100,70,100,40,0.293620879,0,0,0,0,0,0,7.89
MCFTEPA1_1.5_0,4.71,189,72.8,19.20844327,0.63963964,0,0.461144043,272,1.54,28,0,100,70,100,20,0.24520467,0,0,0,0,0,0,0
MCFTEPA1_1.5_0,5.15,189,72.8,19.20844327,0.63963964,0,0.461144043,272,1.54,28,0,100,70,100,30,0.268111264,0,0,0,0,0,0,0
MCFTEPA1_1.5_0,5.71,189,72.8,19.20844327,0.63963964,0,0.461144043,272,1.54,28,0,100,70,100,40,0.29726511,0,0,0,0,0,0,0
MCFTEPA1_1.5_0,6.93,189,72.8,19.20844327,0.63963964,0,0.461144043,272,1.54,28,0,100,70,100,50,0.360778846,0,0,0,0,0,0,0
MCFTEPA1_1.5_0,5.25,189,72.8,19.20844327,0.63963964,0,0.461144043,272,1.54,28,0,100,70,100,60,0.273317308,0,0,0,0,0,0,0
MCFTEPA1_1.5_0,4.57,189,72.8,19.20844327,0.63963964,0,0.461144043,272,1.54,28,0,100,70,100,70,0.237916209,0,0,0,0,0,0,0
MCFTEPA1_1.5_0,3.41,189,72.8,19.20844327,0.63963964,0,0.461144043,272,1.54,28,0,100,70,100,80,0.177526099,0,0,0,0,0,0,0
MCFTEPA1_1.5_0,4.43,189,72.8,19.20844327,0.63963964,0,0.461144043,272,1.54,28,0,15,70,100,20,0.230627747,0,0,0,0,0,0,0
MCFTEPA1_1.5_0,4.97,189,72.8,19.20844327,0.63963964,0,0.461144043,272,1.54,28,0,15,70,100,30,0.258740385,0,0,0,0,0,0,0
MCFTEPA1_1.5_0,5.41,189,72.8,19.20844327,0.63963964,0,0.461144043,272,1.54,28,0,15,70,100,40,0.281646978,0,0,0,0,0,0,0
MCFTEPA1_1.5_0,6.01,189,72.8,19.20844327,0.63963964,0,0.461144043,272,1.54,28,0,15,70,100,50,0.312883242,0,0,0,0,0,0,0
MCFTEPA1_1.5_0,4.35,189,72.8,19.20844327,0.63963964,0,0.461144043,272,1.54,28,0,15,70,100,60,0.226462912,0,0,0,0,0,0,0
MCFTEPA1_1.5_0,3.89,189,72.8,19.20844327,0.63963964,0,0.461144043,272,1.54,28,0,15,70,100,70,0.20251511,0,0,0,0,0,0,0
MCFTEPA1_1.5_0,2.83,189,72.8,19.20844327,0.63963964,0,0.461144043,272,1.54,28,0,15,70,100,80,0.147331044,0,0,0,0,0,0,0
MCM-41CTMA+0_0_0,0,285,47,12.40105541,0,0,0,1153,2.82,10.6,0,0.04,0,16,25,0,0,0,0,0,0,0,0
MCM-41BPEI1.81_1.52_1,0.996,600,63,3.350991823,2.9375,0,0,1153,2.82,10.6,0,0.04,0,16,25,0.297225434,0,0,0,0,0,0,0
MCM-41BPEI1.81_1.52_1,1.643,600,74,5.825806035,1.740740741,0,0,1153,2.82,10.6,0,0.04,0,16,25,0.282021061,0,0,0,0,0,0,0
MCM-41BPEI1.81_1.52_1,2.181345076,600,87,8.823135995,1.175,0,0,1153,2.82,10.6,0,0.04,0,16,25,0.247230132,5.55,9.05,90,0,4.6,20,0
MCM-41BPEI1.81_1.52_1,2.021216974,600,94,10.55954164,1,0,0,1153,2.82,10.6,0,0.04,0,16,25,0.191411431,0,0,0,0,0,0,0
MCM-41BPEI1.81_1.52_1,1.95,600,96,11.30386249,0.959183673,0,0,1153,2.82,10.6,0,0.04,0,16,25,0.172507406,0,0,0,0,0,0,0
MCM-41BPEI1.81_1.52_1,2.19,600,87,9.315865093,1.175,0,0,1153,2.82,10.6,24,0.04,0,16,25,0.235082838,0,0,0,0,0,0,0
MCM-41BPEI1.81_1.52_1,2.54,600,87,9.318238957,1.175,0,0,1153,2.82,10.6,34,0.04,0,16,25,0.272583694,0,0,0,0,0,0,0
MCM-41BPEI1.81_1.52_1,2.65,600,87,9.335458764,1.175,0,0,1153,2.82,10.6,44,0.04,0,16,25,0.283863929,0,0,0,0,0,0,0
MCM-41BPEI1.81_1.52_1,2.76,600,87,9.305044634,1.175,0,0,1153,2.82,10.6,54,0.04,0,16,25,0.2966133,0,0,90,0,2,20,0
MCM-41BPEI1.81_1.52_1,2.94,600,87,9.67697871,1.175,0,0,1153,2.82,10.6,64,0.04,0,16,25,0.303813834,0,0,0,0,0,0,0
MCM-41BPEI1.81_1.52_1,2.94,600,87,9.354758018,1.175,0,0,1153,2.82,10.6,73,0.04,0,16,25,0.314278573,0,0,0,0,0,0,0
MCM-41BPEI1.81_1.52_1,2.95,600,87,9.361727901,1.175,0,0,1153,2.82,10.6,83,0.04,0,16,25,0.315112769,0,0,0,0,0,0,0
MCM-41BPEI1.81_1.52_1,2.96,600,87,9.363771764,1.175,0,0,1153,2.82,10.6,88,0.04,0,16,25,0.316111934,0,0,0,0,0,0,0
MCM-41BPEI1.81_1.52_1,0.79,600,87,2.491313921,0,0,0,1153,2.82,10.6,0,0.04,0,16,25,0.317101748,3.24,5.17,0,0,0,0,0
BHMSBPEI1.81_1.52_1,0.619645733,600,23.05159166,5.51765325,0,0,0,447,4.52,40.44742729,0,0.04,100,900,30,0.112302405,0,0,0,0,0,0,0
BHMSBPEI1.81_1.52_1,1.170531401,600,41.9942077,9.776826569,0,0,0,447,4.52,40.44742729,0,0.04,100,900,30,0.119725086,0,0,0,0,0,0,0
BHMSBPEI1.81_1.52_1,1.875523349,600,56.75508945,13.03815802,0,0,0,447,4.52,40.44742729,0,0.04,100,900,30,0.143848797,0,0,0,0,0,0,0
BHMSBPEI1.81_1.52_1,2.107568438,600,61.39867841,14.1248829,0,0,0,447,4.52,40.44742729,0,0.04,100,900,30,0.149209622,0,0,0,0,0,0,0
BHMSBPEI1.81_1.52_1,2.36,600,72.35804416,16.54046243,0,0,0,447,4.52,40.44742729,0,0.04,100,900,30,0.142680412,182.4,314.3,110,0,16.7,5,0
BHMSBPEI1.81_1.52_1,2.298872786,600,76.48440121,17.5583197,0,0,0,447,4.52,40.44742729,0,0.04,100,900,30,0.130927835,0,0,0,0,0,0,0
BHMSBPEI1.81_1.52_1,2.13236715,600,78.87599819,18.11205022,0,0,0,447,4.52,40.44742729,0,0.04,100,900,30,0.117731959,0,0,0,0,0,0,0
BHMSBPEI1.81_1.52_1,1.806441224,600,83.51945457,19.22730052,0,0,0,447,4.52,40.44742729,0,0.04,100,900,30,0.09395189,0,0,0,0,0,0,0
BHMSBPEI1.81_1.52_1,2.54,600,72.36,17.16216216,0,0,0,447,4.52,40.44742729,0,0.04,100,900,40,0.148,103.91,274.73,0,0,0,0,0
BHMSBPEI1.81_1.52_1,1.54,600,72.36,17.16833891,0,0,0,447,4.52,40.44742729,0,0.04,100,900,60,0.0897,83.69,276.52,0,0,0,0,0
BHMSBPEI1.81_1.52_1,0.440740741,600,23.05159166,5.556999807,0,0,0,447,4.52,40.44742729,0,0.04,100,900,50,0.079312715,0,0,0,0,0,0,0
BHMSBPEI1.81_1.52_1,1.168760064,600,41.9942077,9.807069745,0,0,0,447,4.52,40.44742729,0,0.04,100,900,50,0.119175258,0,0,0,0,0,0,0
BHMSBPEI1.81_1.52_1,1.831239936,600,56.75508945,13.07386706,0,0,0,447,4.52,40.44742729,0,0.04,100,900,50,0.140068729,0,0,0,0,0,0,0
BHMSBPEI1.81_1.52_1,2.330756844,600,61.39867841,14.15380304,0,0,0,447,4.52,40.44742729,0,0.04,100,900,50,0.16467354,0,0,0,0,0,0,0
BHMSBPEI1.81_1.52_1,2.561030596,600,72.35804416,16.6352657,0,0,0,447,4.52,40.44742729,0,0.04,100,900,50,0.15395189,0,0,0,0,0,0,0
BHMSBPEI1.81_1.52_1,2.62,600,76.48440121,17.49472235,0,0,0,447,4.52,40.44742729,0,0.04,100,900,50,0.14975945,102.6,297.8,0,0,0,0,0
BHMSBPEI1.81_1.52_1,2.454750403,600,78.87599819,18.093525,0,0,0,447,4.52,40.44742729,0,0.04,100,900,50,0.135670103,0,0,0,0,0,0,0
BHMSBPEI1.81_1.52_1,2.130595813,600,83.51945457,19.18327295,0,0,0,447,4.52,40.44742729,0,0.04,100,900,50,0.111065292,0,0,0,0,0,0,0
BHMSBPEI1.81_1.52_1,3.36,600,72.35804416,15.27272727,0,0,0,447,4.52,40.44742729,19,0.04,100,900,30,0.22,180,238.2,110,0,1.6,5,0
BHMSBPEI1.81_1.52_1,2.95,600,72.35804416,16.66666667,0,0,0,447,4.52,40.44742729,19,0.04,100,900,40,0.177,0,0,0,0,0,0,0
BHMSBPEI1.81_1.52_1,2.99,600,72.35804416,14.95,0,0,0,447,4.52,40.44742729,19,0.04,100,900,50,0.2,0,0,0,0,0,0,0
BHMSBPEI1.81_1.52_1,1.111586314,600,42.18690882,9.786593715,0,0,0,447,4.52,40.44742729,0,10,100,900,30,0.113582555,0,0,0,0,0,0,0
BHMSBPEI1.81_1.52_1,1.868195956,600,56.6893424,13.14535077,0,0,0,447,4.52,40.44742729,0,10,100,900,30,0.14211838,0,0,0,0,0,0,0
BHMSBPEI1.81_1.52_1,2.132192846,600,61.39464376,14.24123811,0,0,0,447,4.52,40.44742729,0,10,100,900,30,0.149719626,0,0,0,0,0,0,0
BHMSBPEI1.81_1.52_1,2.2655521,600,72.23332728,16.71821204,0,0,0,447,4.52,40.44742729,0,10,100,900,30,0.135514019,21.35,289.11,0,0,0,0,0
BHMSBPEI1.81_1.52_1,2.306376361,600,76.53922923,17.68625924,0,0,0,447,4.52,40.44742729,0,10,100,900,30,0.130404984,0,0,0,0,0,0,0
BHMSBPEI1.81_1.52_1,2.01244168,600,78.88919591,18.23810782,0,0,0,447,4.52,40.44742729,0,10,100,900,30,0.110342679,0,0,0,0,0,0,0
BHMSBPEI1.81_1.52_1,1.938958009,600,83.58401375,19.31736564,0,0,0,447,4.52,40.44742729,0,10,100,900,30,0.100373832,0,0,0,0,0,0,0
BHMSBPEI1.81_1.52_1,1.062597201,600,23.90438247,5.571605707,0,0,0,447,4.52,40.44742729,0,10,100,900,80,0.190716511,0,0,0,0,0,0,0
BHMSBPEI1.81_1.52_1,2.072317263,600,42.07733131,9.8027386,0,0,0,447,4.52,40.44742729,0,10,100,900,80,0.211401869,0,0,0,0,0,0,0
BHMSBPEI1.81_1.52_1,3.199066874,600,56.81175806,13.1687672,0,0,0,447,4.52,40.44742729,0,10,100,900,80,0.242928349,0,0,0,0,0,0,0
BHMSBPEI1.81_1.52_1,3.702566096,600,61.443351,14.22700164,0,0,0,447,4.52,40.44742729,0,10,100,900,80,0.260249221,0,0,0,0,0,0,0
BHMSBPEI1.81_1.52_1,4.069984448,600,72.25853304,16.71098756,0,0,0,447,4.52,40.44742729,0,10,100,900,80,0.243551402,3.71,161.59,0,0,0,0,0
BHMSBPEI1.81_1.52_1,3.988335925,600,78.88919591,18.23206824,0,0,0,447,4.52,40.44742729,0,10,100,900,80,0.218753894,0,0,0,0,0,0,0
BHMSBPEI1.81_1.52_1,3.454898911,600,83.56635836,19.26055142,0,0,0,447,4.52,40.44742729,0,10,100,900,80,0.179376947,0,0,0,0,0,0,0
BHMSBPEI1.81_1.52_1,2.646163911,600,72.23332728,16.53852444,0,0,0,447,4.52,40.44742729,0,10,100,900,40,0.16,8.48,255.21,0,0,0,0,0
BHMSBPEI1.81_1.52_1,3.126527349,600,72.23332728,16.71939759,0,0,0,447,4.52,40.44742729,0,10,100,900,50,0.187,3.74,218.74,0,0,0,0,0
BHMSBPEI1.81_1.52_1,3.472294617,600,72.23332728,16.69372412,0,0,0,447,4.52,40.44742729,0,10,100,900,60,0.208,5.44,200.97,0,0,0,0,0
BHMSBPEI1.81_1.52_1,3.74572415,600,72.23332728,16.79696928,0,0,0,447,4.52,40.44742729,0,10,100,900,70,0.223,2.74,171.41,0,0,0,0,0
BHMSBPEI1.81_1.52_1,4.073370889,600,72.23332728,16.55841825,0,0,0,447,4.52,40.44742729,0,10,100,900,90,0.246,5.17,56.46,0,0,0,0,0
Mesoporous_?-Al2O3BPEI1.81_1.52_1,1.41,600,29.8,6.93,0,0,0,234,1.17,17.3,0,10,100,900,25,0.2,0,0,0,0,0,0,0
Mesoporous_?-Al2O3BPEI1.81_1.52_1,1.73,600,37.2,8.66,0,0,0,234,1.17,17.3,0,10,100,900,25,0.2,0,0,110,0,22.5,3,0
Mesoporous_?-Al2O3BPEI1.81_1.52_1,1.95,600,48.1,11.2,0,0,0,234,1.17,17.3,0,10,100,900,25,0.17,0,0,0,0,0,0,0
Mesoporous_?-Al2O3BPEI1.81_1.52_1,1.03,600,29.8,6.93,0,0,0,234,1.17,17.3,0,0.04,100,900,25,0.15,0,0,0,0,0,0,0
Mesoporous_?-Al2O3BPEI1.81_1.52_1,1.33,600,37.2,8.66,0,0,0,234,1.17,17.3,0,0.04,100,900,25,0.15,0,0,0,0,0,0,0
Mesoporous_?-Al2O3BPEI1.81_1.52_1,1.74,600,48.1,11.2,0,0,0,234,1.17,17.3,0,0.04,100,900,25,0.16,0,0,0,0,0,0,0
SBA-15BPEI1.81_1.52_1,0.85,600,24.8,5.76,0,0,0,841,1.08,6.8,0,10,100,900,25,0.06,0,0,0,0,0,0,0
SBA-15BPEI1.81_1.52_1,1.62,600,39.9,9.23,0,0,0,841,1.08,6.8,0,10,100,900,25,0.06,0,0,110,0,20.7,3,0
SBA-15BPEI1.81_1.52_1,0.32,600,24.8,5.76,0,0,0,841,1.08,6.8,0,0.04,100,900,25,0.11,0,0,0,0,0,0,0
SBA-15BPEI1.81_1.52_1,1.05,600,39.9,9.23,0,0,0,841,1.08,6.8,0,0.04,100,900,25,0.11,0,0,0,0,0,0,0
SBA-15BPEI1.29_1.29_1,0.638286226,1020,24,5.321114332,0,0,0,816,0.76,3.725490196,0,10,0,360,30,0.119953488,1.15,11.78,0,0,0,0,0
SBA-15BPEI1.29_1.29_1,0.975677526,1020,29,6.973758916,0,0,0,816,0.76,3.725490196,0,10,0,360,30,0.139906977,0,0,0,0,0,0,0
SBA-15BPEI1.29_1.29_1,1.229903566,1020,37,8.790866576,0,0,0,816,0.76,3.725490196,0,10,0,360,30,0.139906977,2.87,131,120,0,16,5,99
SBA-15BPEI1.29_1.29_1,1.227138582,1020,41,9.449670314,0,0,0,816,0.76,3.725490196,0,10,0,360,30,0.129860465,0,0,0,0,0,0,0
SBA-15BPEI1.29_1.29_1,1.108272436,1020,48,11.09821024,0,0,0,816,0.76,3.725490196,0,10,0,360,30,0.099860465,6.9,145,0,0,0,0,0
SBA-15BPEI1.29_1.29_1,0.141724942,1020,24,5.51920708,0,0,0,816,0.76,3.725490196,0,0.04,0,360,30,0.025678497,8.04,61.2,0,0,0,0,0
SBA-15BPEI1.29_1.29_1,0.345687646,1020,29,6.682178462,0,0,0,816,0.76,3.725490196,0,0.04,0,360,30,0.051732777,0,0,0,0,0,0,0
SBA-15BPEI1.29_1.29_1,0.834032634,1020,37,8.613661744,0,0,0,816,0.76,3.725490196,0,0.04,0,360,30,0.096826722,14.8,206.2,0,0,0,0,0
SBA-15BPEI1.29_1.29_1,0.917948718,1020,41,9.492604402,0,0,0,816,0.76,3.725490196,0,0.04,0,360,30,0.096701461,0,0,0,0,0,0,0
SBA-15BPEI1.29_1.29_1,1.0997669,1020,48,11.14188547,0,0,0,816,0.76,3.725490196,0,0.04,0,360,30,0.098705637,17.5,255.7,0,0,0,0,0
SBA-15PPG0.1_1_0,0.28617649,306,20,5.518201375,0,0,0,816,0.76,3.725490196,0,10,0,360,30,0.051860465,0,0,0,0,0,0,0
SBA-15PPG0.1_1_0,0.49405681,306,28,7.736505036,0,0,0,816,0.76,3.725490196,0,10,0,360,30,0.063860465,1.56,12.85,0,0,0,0,0
SBA-15PPG0.1_1_0,0.922507294,306,38,10.49968598,0,0,0,816,0.76,3.725490196,0,10,0,360,30,0.087860465,1.56,33.16,0,0,0,0,0
SBA-15PPG0.1_1_0,1.032016116,306,41,11.49059891,0,0,0,816,0.76,3.725490196,0,10,0,360,30,0.089813953,0,0,0,0,0,0,0
SBA-15PPG0.1_1_0,1.191036669,306,50,14.72529522,0,0,0,816,0.76,3.725490196,0,10,0,360,30,0.080883721,1.56,37.15,120,0,56,5,70
SBA-15PPG0.1_1_0,1.191036669,306,50,14.72529522,0,0,0,816,0.76,3.725490196,0,10,0,360,30,0.080883721,1.56,37.15,100,0,18.4,5,70
SBA-15PPG0.1_1_0,0.063636364,306,20,5.404577692,0,0,0,816,0.76,3.725490196,0,0.04,0,360,30,0.01177453,0,0,0,0,0,0,0
SBA-15PPG0.1_1_0,0.26993007,306,28,7.779573014,0,0,0,816,0.76,3.725490196,0,0.04,0,360,30,0.034697286,8.53,46.3,0,0,0,0,0
SBA-15PPG0.1_1_0,0.507692308,306,38,10.63799717,0,0,0,816,0.76,3.725490196,0,0.04,0,360,30,0.047724426,14.4,169.3,0,0,0,0,0
SBA-15PPG0.1_1_0,0.565967366,306,41,11.38112377,0,0,0,816,0.76,3.725490196,0,0.04,0,360,30,0.049728601,0,0,0,0,0,0,0
SBA-15PPG0.1_1_0,0.623076923,306,50,14.25281023,0,0,0,816,0.76,3.725490196,0,0.04,0,360,30,0.043716075,14.4,236.7,0,0,0,0,0
SBA-15LPPI1_0.2_0,0.063399956,700,8,0.888888889,0,0,0,890,1.01,4.539325843,0,0.04,0,1080,35,0.037022162,0,0,0,0,0,0,0
SBA-15LPPI1_0.2_0,0.094301426,700,16,1.833333333,0,0,0,890,1.01,4.539325843,0,0.04,0,1080,35,0.030644083,0,0,0,0,0,0,0
SBA-15LPPI1_0.2_0,0.241234956,700,25,3.222222222,0,0,0,890,1.01,4.539325843,0,0.04,0,1080,35,0.070458102,0,0,0,0,0,0,0
SBA-15LPPI1_0.2_0,0.689105395,700,33,4.888888889,0,0,0,890,1.01,4.539325843,0,0.04,0,1080,35,0.11612401,0,0,0,0,0,0,0
SBA-15LPPI1_0.2_0,1.208454056,700,43,7.333333333,0,0,0,890,1.01,4.539325843,0,0.04,0,1080,35,0.157998751,28.74,210,0,0,0,0,0
SBA-15LPPI1_0.1_0,0.071563326,1000,9,0.944444444,0,0,0,890,1.01,4.539325843,0,10,0,1080,35,0.043117951,0,0,0,0,0,0,0
SBA-15LPPI1_0.1_0,0.120752742,1000,16,1.944444444,0,0,0,890,1.01,4.539325843,0,0.04,0,1080,35,0.04072723,0,0,0,0,0,0,0
SBA-15LPPI1_0.1_0,0.348956258,1000,25,3.222222222,0,0,0,890,1.01,4.539325843,0,10,0,1080,35,0.078667966,0,0,0,0,0,0,0
SBA-15LPPI1_0.1_0,0.711522571,1000,34,5,0,0,0,890,1.01,4.539325843,0,0.04,0,1080,35,0.117994469,0,0,0,0,0,0,0
SBA-15LPPI1_0.1_0,1.536863602,1000,44,7.555555556,0,0,0,890,1.01,4.539325843,0,10,0,1080,25,0.203466872,0,0,0,0,0,0,105
SBA-15LPPI1_0.1_0,1.12,1000,44,7.555555556,0,0,0,890,1.01,4.539325843,0,0.04,0,1080,25,0.147072419,0,0,0,0,0,0,0
SBA-15LPPI1_0.1_0,1.8,1000,44,7.555555556,0,0,0,890,1.01,4.539325843,0,10,0,1080,35,0.237904468,0,0,0,0,0,0,0
SBA-15LPPI1_0.1_0,1.26,1000,44,7.555555556,0,0,0,890,1.01,4.539325843,0,0.04,0,1080,35,0.16408833,28.74,167.63,110,0,13.63,50,0
SBA-15LPPI1_0.1_0,1.93,1000,44,7.555555556,0,0,0,890,1.01,4.539325843,0,10,0,1080,45,0.253389831,0,0,0,0,0,0,0
SBA-15LPPI1_0.1_0,0.42,1000,44,7.555555556,0,0,0,890,1.01,4.539325843,0,0.04,0,1080,45,0.057164869,0,0,0,0,0,0,0
SBA-15LPPI1_0.1_0,2.11,1000,44,7.555555556,0,0,0,890,1.01,4.539325843,0,10,0,1080,55,0.276040062,0,0,0,0,0,0,0
SBA-15LPPI1_0.1_0,0.15,1000,44,7.555555556,0,0,0,890,1.01,4.539325843,0,0.04,0,1080,55,0.021802773,0,0,0,0,0,0,0
SBA-15LPPI1_0.1_0,2.02,1000,44,7.555555556,0,0,0,890,1.01,4.539325843,0,10,0,1080,65,0.26587057,0,0,0,0,0,0,0
SBA-15LPPI1_0.1_0,0,1000,44,7.555555556,0,0,0,890,1.01,4.539325843,0,0.04,0,1080,65,0,0,0,0,0,0,0,0
SBA-15LPPI1_0.1_0,1.8,1000,44,7.555555556,0,0,0,890,1.01,4.539325843,0,10,0,1080,75,0.237904468,0,0,0,0,0,0,0
SBA-15LPPI1_0.1_0,0,1000,44,7.555555556,0,0,0,890,1.01,4.539325843,0,0.04,0,1080,75,0,0,0,0,0,0,0,0
SBA-15LPPI1_0.02_0,0.069663928,6700,12,1.277777778,0,0,0,890,1.01,4.539325843,0,0.04,0,1080,35,0.029731719,0,0,0,0,0,0,0
SBA-15LPPI1_0.02_0,0.184093742,6700,22,2.666666667,0,0,0,890,1.01,4.539325843,0,0.04,0,1080,35,0.046321105,0,0,0,0,0,0,0
SBA-15LPPI1_0.02_0,0.48961393,6700,30,4.166666667,0,0,0,890,1.01,4.539325843,0,0.04,0,1080,35,0.091291166,0,0,0,0,0,0,0
SBA-15LPPI1_0.02_0,0.88900812,6700,40,6.555555556,0,0,0,890,1.01,4.539325843,0,0.04,0,1080,35,0.124725412,0,0,0,0,0,0,0
SBA-15LPPI1_0.02_0,1.363124873,6700,49,9.444444444,0,0,0,890,1.01,4.539325843,0,10,0,1080,25,0.144124816,0,0,0,0,0,0,0
SBA-15LPPI1_0.02_0,0.847704742,6700,49,9.444444444,0,0,0,890,1.01,4.539325843,0,0.04,0,1080,25,0.106597385,0,0,0,0,0,0,0
SBA-15LPPI1_0.02_0,1.546098679,6700,49,9.444444444,0,0,0,890,1.01,4.539325843,0,10,0,1080,35,0.17594288,0,0,0,0,0,0,0
SBA-15LPPI1_0.02_0,1.207324877,6700,49,9.444444444,0,0,0,890,1.01,4.539325843,0,0.04,0,1080,35,0.1,38.92,383.23,0,0,0,0,0
SBA-15LPPI1_0.02_0,1.90241609,6700,49,9.444444444,0,0,0,890,1.01,4.539325843,0,10,0,1080,45,0.199,0,0,0,0,0,0,0
SBA-15LPPI1_0.02_0,0.80918394,6700,49,9.444444444,0,0,0,890,1.01,4.539325843,0,0.04,0,1080,45,0.042,0,0,0,0,0,0,0
SBA-15LPPI1_0.02_0,1.90241609,6700,49,9.444444444,0,0,0,890,1.01,4.539325843,0,10,0,1080,55,0.242620455,0,0,0,0,0,0,0
SBA-15LPPI1_0.02_0,0.370046806,6700,49,9.444444444,0,0,0,890,1.01,4.539325843,0,0.04,0,1080,55,0.021,0,0,0,0,0,0,0
SBA-15LPPI1_0.02_0,2.1239,6700,49,9.444444444,0,0,0,890,1.01,4.539325843,0,10,0,1080,65,0.267888143,0,0,0,0,0,0,0
SBA-15LPPI1_0.02_0,0,6700,49,9.444444444,0,0,0,890,1.01,4.539325843,0,0.04,0,1080,65,0,0,0,0,0,0,0,0
SBA-15LPPI1_0.02_0,1.994866,6700,49,9.444444444,0,0,0,890,1.01,4.539325843,0,10,0,1080,75,0.252680911,0,0,0,0,0,0,0
SBA-15LPPI1_0.02_0,0,6700,49,9.444444444,0,0,0,890,1.01,4.539325843,0,0.04,0,1080,75,0,0,0,0,0,0,0,0
SBA-15LPPI1_0.003_0,0.057373705,36000,10,1.055555556,0,0,0,890,1.01,4.539325843,0,0.04,0,1080,35,0.02974301,0,0,0,0,0,0,0
SBA-15LPPI1_0.003_0,0.137264905,36000,20,2.5,0,0,0,890,1.01,4.539325843,0,0.04,0,1080,35,0.037884561,0,0,0,0,0,0,0
SBA-15LPPI1_0.003_0,0.377687327,36000,28,3.888888889,0,0,0,890,1.01,4.539325843,0,0.04,0,1080,35,0.074416102,0,0,0,0,0,0,0
SBA-15LPPI1_0.003_0,0.768754119,36000,37,5.777777778,0,0,0,890,1.01,4.539325843,0,0.04,0,1080,35,0.116551962,0,0,0,0,0,0,0
SBA-15LPPI1_0.003_0,1.240500503,36000,45,8.055555556,0,0,0,890,1.01,4.539325843,0,10,0,1080,25,0.172078011,0,0,0,0,0,0,0
SBA-15LPPI1_0.003_0,0.925837335,36000,45,8.055555556,0,0,0,890,1.01,4.539325843,0,0.04,0,1080,25,0.108148885,0,0,0,0,0,0,0
SBA-15LPPI1_0.003_0,1.515379577,36000,45,8.055555556,0,0,0,890,1.01,4.539325843,0,10,0,1080,35,0.194409637,0,0,0,0,0,0,0
SBA-15LPPI1_0.003_0,1.072567463,36000,45,8.055555556,0,0,0,890,1.01,4.539325843,0,0.04,0,1080,35,0.1,38.92,383.23,0,0,0,0,0
SBA-15LPPI1_0.003_0,1.71401482,36000,45,8.055555556,0,0,0,890,1.01,4.539325843,0,10,0,1080,45,0.218319411,0,0,0,0,0,0,0
SBA-15LPPI1_0.003_0,0.37407277,36000,45,8.055555556,0,0,0,890,1.01,4.539325843,0,0.04,0,1080,45,0.047472193,0,0,0,0,0,0,0
SBA-15LPPI1_0.003_0,2.083197933,36000,45,8.055555556,0,0,0,890,1.01,4.539325843,0,10,0,1080,55,0.236590088,0,0,0,0,0,0,0
SBA-15LPPI1_0.003_0,0.189482443,36000,45,8.055555556,0,0,0,890,1.01,4.539325843,0,0.04,0,1080,55,0.021983471,0,0,0,0,0,0,0
SBA-15LPPI1_0.003_0,2.297884509,36000,45,8.055555556,0,0,0,890,1.01,4.539325843,0,10,0,1080,65,0.268394599,0,0,0,0,0,0,0
SBA-15LPPI1_0.003_0,0,36000,45,8.055555556,0,0,0,890,1.01,4.539325843,0,0.04,0,1080,65,0,0,0,0,0,0,0,0
SBA-15LPPI1_0.003_0,2.17348668,36000,45,8.055555556,0,0,0,890,1.01,4.539325843,0,10,0,1080,75,0.249898359,0,0,0,0,0,0,0
SBA-15LPPI1_0.003_0,0,36000,45,8.055555556,0,0,0,890,1.01,4.539325843,0,0.04,0,1080,75,0,0,0,0,0,0,0,0
SBA-15PGA1_0_0,0.100172122,1813,26,2.442,0,0,0,700,0.96,3.52,0,0.04,0,300,35,0.041368398,0,0,0,0,0,0,0
SBA-15PGA1_0_0,0.400864322,1813,26,2.442,0,0,0,700,0.96,3.52,0,10,0,300,35,0.165541176,0,0,0,0,0,0,0
SBA-15PGA1_0_0,0.205952706,1813,31,2.967,0,0,0,700,0.96,3.52,0,0.04,0,300,35,0.070499407,1.13,103.16,0,0,0,0,0
SBA-15PGA1_0_0,0.602623116,1813,31,2.967,0,0,0,700,0.96,3.52,0,10,0,300,35,0.204423082,6.8,157.48,0,0,0,0,0
SBA-15PGA1_0_0,0.391212954,1813,41,4.189,0,0,0,700,0.96,3.52,0,0.04,0,300,35,0.093262287,0,0,0,0,0,0,0
SBA-15PGA1_0_0,0.632100503,1813,41,4.189,0,0,0,700,0.96,3.52,0,10,0,300,35,0.15095638,0,0,90,0.29,19.9,20,0
SBA-15PGA1_0_0,0.047766526,3974,24,2.052,0,0,0,700,0.96,3.52,0,0.04,0,300,35,0.030239867,0,0,0,0,0,0,0
SBA-15PGA1_0_0,0.105507113,3974,29,2.911,0,0,0,700,0.96,3.52,0,0.04,0,300,35,0.036144198,1.13,152.023,0,0,0,0,0
SBA-15PGA1_0_0,0.582271357,3974,29,2.911,0,0,0,700,0.96,3.52,0,10,0,300,35,0.198156581,4.08,122.11,0,0,0,0,0
SBA-15PGA1_0_0,0.399763785,3974,36,3.712,0,0,0,700,0.96,3.52,0,0.04,0,300,35,0.106674525,0,0,0,0,0,0,0
SBA-15PGA1_0_0,0.55,3974,36,3.712,0,0,0,700,0.96,3.52,0,10,0,300,35,0.214474026,0,0,90,0.12,10.7,20,0
SBA-15PGA1_0_0,0.309833266,3974,49,5.7273,0,0,0,700,0.96,3.52,0,0.04,0,300,35,0.052987184,0,0,0,0,0,0,0
SBA-15PGA1_0_0,0.402361809,3974,49,5.7273,0,0,0,700,0.96,3.52,0,10,0,300,35,0.068593412,0,0,0,0,0,0,0
SBA-15PGA1_0_0,0.148334947,6493,25,2.7,0,0,0,700,0.96,3.52,0,0.04,0,300,35,0.055732612,0,0,0,0,0,0,0
SBA-15PGA1_0_0,0.46,6493,25,2.7,0,0,0,700,0.96,3.52,0,10,0,300,35,0.189974686,0,0,0,0,0,0,0
SBA-15PGA1_0_0,0.400936209,6493,33,3.618,0,0,0,700,0.96,3.52,0,0.04,0,300,35,0.108850323,1.13,97.325,0,0,0,0,0
SBA-15PGA1_0_0,0.66,6493,33,3.618,0,0,0,700,0.96,3.52,0,10,0,300,35,0.238528881,11.7347,130.95,0,0,0,0,0
SBA-15PGA1_0_0,0.351780342,6493,39,4.697,0,0,0,700,0.96,3.52,0,0.04,0,300,35,0.074315614,0,0,0,0,0,0,0
SBA-15PGA1_0_0,0.612452261,6493,39,4.697,0,0,0,700,0.96,3.52,0,10,0,300,35,0.129696936,0,0,0,0,0,0,0
SBA-15PGA1_0_0,0.301624839,6493,47,5.406,0,0,0,700,0.96,3.52,0,0.04,0,300,35,0.054357823,0,0,0,0,0,0,0
SBA-15PGA1_0_0,0.47965,6493,47,5.406,0,0,0,700,0.96,3.52,0,10,0,300,35,0.087940096,0,0,90,0.15,1.34,20,0
SBA-15BPEI1.81_1.52_1,0.949,600,35,7.15,0,0,0,700,0.96,3.52,0,0.04,0,300,35,0.132727273,1.47,187.2,0,0,0,0,0
SBA-15BPEI1.81_1.52_1,1.4365,600,35,7.15,0,0,0,700,0.96,3.52,0,10,0,300,35,0.200909091,8.9,168.84,0,0,0,0,0
SBA-15PGA1_0_0,0.1206,6493,33,2.881,0,0,0,700,0.96,3.52,0,0.04,0,300,55,0.041860465,0,0,0,0,0,0,0
SBA-15PGA1_0_0,0.7906,6493,33,2.881,0,0,0,700,0.96,3.52,0,10,0,300,55,0.274418605,0,0,0,0,0,0,0
SBA-15PGA1_0_0,0,6493,33,2.881,0,0,0,700,0.96,3.52,0,0.04,0,300,65,0,0,0,0,0,0,0,0
SBA-15PGA1_0_0,0.7169,6493,33,2.881,0,0,0,700,0.96,3.52,0,10,0,300,65,0.248837209,0,0,0,0,0,0,0
SBA-15PGA1_0_0,0,6493,33,2.881,0,0,0,700,0.96,3.52,0,0.04,0,300,75,0,0,0,0,0,0,0,0
SBA-15PGA1_0_0,0.6499,6493,33,2.881,0,0,0,700,0.96,3.52,0,10,0,300,75,0.225581395,0,0,0,0,0,0,0
SBA-15BPEI1.81_1.52_1,0.790981198,600,35,7.15,0,0,0,700,0.96,3.52,0,0.04,0,300,55,0.110626741,0,0,0,0,0,0,0
SBA-15BPEI1.81_1.52_1,1.590965014,600,35,7.15,0,0,0,700,0.96,3.52,0,10,0,300,55,0.222512589,0,0,0,0,0,0,0
SBA-15BPEI1.81_1.52_1,0.333284691,600,35,7.15,0,0,0,700,0.96,3.52,0,0.04,0,300,65,0.046613244,0,0,0,0,0,0,0
SBA-15BPEI1.81_1.52_1,1.4100151,600,35,7.15,0,0,0,700,0.96,3.52,0,10,0,300,65,0.197204909,0,0,0,0,0,0,0
SBA-15BPEI1.81_1.52_1,0.16652701,600,35,7.15,0,0,0,700,0.96,3.52,0,0.04,0,300,75,0.023290491,0,0,0,0,0,0,0
SBA-15BPEI1.81_1.52_1,1.4100151,600,35,7.15,0,0,0,700,0.96,3.52,0,10,0,300,75,0.197204909,0,0,0,0,0,0,0
BHMSTEPA1_1.5_0,1.11,189,30,7.95,0,0,0,967,3,5.09,0,0.04,20,750,30,0.14,68,392,0,0,0,0,0
BHMSTEPA1_1.5_0,2.98,189,50,11.78,0,0,0,967,3,5.09,0,0.04,20,750,30,0.25,87,310,0,0,0,0,0
BHMSTEPA1_1.5_0,5.2,189,70,16.09,0,0,0,967,3,5.09,0,0.04,20,750,30,0.31,110,347,110,0,22,10,104
BHMSTEPA1_1.5_0,5.88,189,70,16.09,0,0,0,967,3,5.09,50,0.04,20,750,30,0.31,110,347,0,0,0,0,0
BHMSTEPA1_1.5_0,4.61,189,80,17.24,0,0,0,967,3,5.09,0,0.04,20,750,30,0.27,96.709,493,0,0,0,0,0
SAPZ0_1_0,0.35,86.136,27,6.269155754,0,0,0,1068,3.963,9.9,0,0.04,40,60,40,0.055828889,1.59,21.83,0,0,0,0,0
