Repository: rlaplaza/AI-workshops

File: Sessions/Session_6_ML_practice/CO2/dataset_CO2_limpio(in).csv (part 3 of 4)
Name,target_CO2_capacity(mmol/g),MW_or_Mn_(g/mol),Organic_Content_on_Adsorbent_Basis_(%),N_Content_on_Adsorbent_Basis_(mmol/g),Amine_2_or_Additive_2_to_Amine_1_Ratio,Additive_3_to_Amine_1_Ratio,OH_to_N_ratio,BET_Surface_Area_of_Solid_Support_(m2g_1),Pore_Volume_of_Solid_Support_(cm3g_1),Average_Pore_Diameters_(nm),Relative_Humidity_(%),CO2_Concentration_(vol%),Flow_Rate_(mL/min),Adsorption_Time_(min),Adsorption_Temperature_(),Amine_Efficiency_(mmol/mmol),Time_to_Half_Saturation_(min),Time_to_90%_Saturation_(min),Desorption_Temperature_(),Weight_Loss_Stability_(%),Capacity_Loss_Stability_(%),Cycle_Number,Heat_of_Adsorption_(kJ/mmol)
SAPZ0_1_0,0.83,86.136,62,14.39583914,0,0,0,1068,3.963,9.9,0,0.04,40,60,40,0.057655548,1.547,0,0,0,0,0,0
SAPZ0_1_0,1.16,86.136,82,19.03965821,0,0,0,1068,3.963,9.9,0,0.04,40,60,40,0.060925463,1.123,28.97,120,6.82,4.85,22,0
FAUDETA2_1_0,0.28,103.169,20,5.815700453,0,0,0,862,0.31,0,0,0.04,300,50,30,0.048145533,0,0,0,0,0,0,0
FAUDETA2_1_0,0.34,103.169,30,8.723550679,0,0,0,862,0.31,0,0,0.04,300,50,30,0.038974956,0,0,80,0,-37.47917823,3,0
FAUDETA2_1_0,0.32,103.169,40,11.63140091,0,0,0,862,0.31,0,0,0.04,300,50,30,0.027511733,0,0,80,0,-49.25656438,3,0
FAUDETA2_1_0,0.17,103.169,50,14.53925113,0,0,0,862,0.31,0,0,0.04,300,50,30,0.011692487,0,0,0,0,0,0,0
FAUDETA2_1_0,0.1,103.169,60,17.44710136,0,0,0,862,0.31,0,0,0.04,300,50,30,0.005731611,0,0,0,0,0,0,0
FAULPEI0_1_0,0.25,461.5384615,30,6.5,0,0,10,862,0.31,0,0,0.04,300,50,30,0.038461538,0,0,0,0,0,0,0
FAULPEI0_1_0,0.64,461.5384615,40,8.666666667,0,0,10,862,0.31,0,0,0.04,300,50,30,0.073846154,0,0,80,0,5.730861752,3,0
FAULPEI0_1_0,0.46,461.5384615,50,10.83333333,0,0,10,862,0.31,0,0,0.04,300,50,30,0.042461538,0,0,0,0,0,0,0
FAULPEI0_1_0,0.15,461.5384615,60,13,0,0,10,862,0.31,0,0,0.04,300,50,30,0.011538462,0,0,0,0,0,0,0
FAULPEI0_1_0,0.01,461.5384615,70,15.16666667,0,0,10,862,0.31,0,0,0.04,300,50,30,0.000659341,0,0,0,0,0,0,0
FAUTETA1_1_0,0.18,146.23,40,10.94166724,0,0,0,862,0.31,0,0,0.04,300,50,30,0.016450875,0,0,80,0,-11.3,3,0
FAUTEPA1_1.5_0,0.12,189.307,40,10.56484969,0,0,0,862,0.31,0,0,0.04,300,50,30,0.01135842,0,0,0,0,0,0,0
FAUMEA1_0_0,0.06,61.08,40,6.548788474,0,0,0,862,0.31,0,0,0.04,300,50,30,0.009162,0,0,0,0,0,0,0
FAUEDA0_1_0,0.05,60.1,40,13.31114809,0,0,0,862,0.31,0,0,0.04,300,50,30,0.00375625,0,0,0,0,0,0,0
FAUDETA2_1_0,0.25,103.169,20,5.815700453,0,0,0,862,0.31,0,60,0.04,100,50,30,0.042987083,0,0,0,0,0,0,0
FAUDETA2_1_0,0.3,103.169,30,8.723550679,0,0,0,862,0.31,0,60,0.04,100,50,30,0.034389667,0,0,0,0,0,0,0
FAUDETA2_1_0,0.43,103.169,40,11.63140091,0,0,0,862,0.31,0,60,0.04,100,50,30,0.036968892,0,0,80,0,0.0697,10,0
FAUDETA2_1_0,0.32,103.169,50,14.53925113,0,0,0,862,0.31,0,60,0.04,100,50,30,0.022009387,0,0,80,0,-0.17,10,0
FAULPEI0_1_0,0.65,461.5384615,30,6.5,0,0,10,862,0.31,0,60,0.04,100,50,30,0.1,0,0,0,0,0,0,0
FAULPEI0_1_0,1.02,461.5384615,40,8.666666667,0,0,10,862,0.31,0,60,0.04,100,50,30,0.117692308,0,0,0,0,0,0,0
FAULPEI0_1_0,1.54,461.5384615,50,10.83333333,0,0,10,862,0.31,0,60,0.04,100,50,30,0.142153846,0,0,80,0,0.088235,10,0
FAULPEI0_1_0,0.02,461.5384615,60,13,0,0,10,862,0.31,0,60,0.04,100,50,30,0.001538462,0,0,80,0,-0.034,10,0
SBA-15LPEI0_1_0,0.67,461.5384615,40,11.26666667,0,0,7.692307692,733,0.89,7.01,0,0.04,300,180,25,0.059467456,0,0,0,0,0,0,0
SBA-15LPEI0_1_0,0.81,461.5384615,50,14.08333333,0,0,7.692307692,733,0.89,7.01,0,0.04,300,180,25,0.057514793,0,0,0,0,0,0,0
SBA-15LPEI0_1_0,1.14,461.5384615,60,16.9,0,0,7.692307692,733,0.89,7.01,0,0.04,300,180,25,0.067455621,0,0,0,0,0,0,0
SBA-15LPEI0_1_0,1.14,461.5384615,70,19.71666667,0,0,7.692307692,733,0.89,7.01,0,0.04,300,180,25,0.057819104,0,0,0,0,0,0,0
SBA-15TETA1_1_0,1.5,146.23,40,10.94166724,0,0,0,733,0.89,7.01,0,0.04,300,180,25,0.137090625,0,0,0,0,0,0,0
SBA-15TETA1_1_0,2.04,146.23,50,13.67708405,0,0,0,733,0.89,7.01,0,0.04,300,180,25,0.1491546,0,0,0,0,0,0,0
SBA-15TETA1_1_0,2.1,146.23,60,16.41250085,0,0,0,733,0.89,7.01,0,0.04,300,180,25,0.12795125,0,0,0,0,0,0,0
SBA-15TETA1_1_0,1.92,146.23,70,19.14791766,0,0,0,733,0.89,7.01,0,0.04,300,180,25,0.100272,0,0,0,0,0,0,0
SBA-15TEPA1_1.5_0,1.21,189.307,40,10.56484969,0,0,0,733,0.89,7.01,0,0.04,300,180,25,0.114530735,0,0,0,0,0,0,0
SBA-15TEPA1_1.5_0,1.79,189.307,50,13.20606211,0,0,0,733,0.89,7.01,0,0.04,300,180,25,0.135543812,0,0,0,0,0,0,0
SBA-15TEPA1_1.5_0,2.17,189.307,60,15.84727453,0,0,0,733,0.89,7.01,0,0.04,300,180,25,0.136932063,0,0,0,0,0,0,0
SBA-15TEPA1_1.5_0,1.93,189.307,70,18.48848696,0,0,0,733,0.89,7.01,0,0.04,300,180,25,0.104389289,0,0,0,0,0,0,0
SBA-15EDA0_1_0,0.11,60.1,50,16.63893511,0,0,0,733,0.89,7.01,0,0.04,300,180,25,0.006611,0,0,0,0,0,0,0
SBA-15EDA0_1_0,0.12,60.1,60,19.96672213,0,0,0,733,0.89,7.01,0,0.04,300,180,25,0.00601,0,0,0,0,0,0,0
SBA-15DETA2_1_0,0.5,103.169,50,14.53925113,0,0,0,733,0.89,7.01,0,0.04,300,180,25,0.034389667,0,0,0,0,0,0,0
SBA-15DETA2_1_0,0.45,103.169,60,17.44710136,0,0,0,733,0.89,7.01,0,0.04,300,180,25,0.02579225,0,0,0,0,0,0,0
SBA-15LPEI0_1_0,2.16,461.5384615,50,14.08333333,0,0,7.692307692,733,0.89,7.01,60,0.04,300,180,25,0.153372781,0,0,80,0,9.276868129,10,0
SBA-15TEPA1_1.5_0,2.12,189,50,13.21,0,0,0,733,0.89,7.01,60,0.04,300,180,25,0.160484481,0,0,80,0,9.004739336,10,0
SBA-15TETA1_1_0,1.8,146,50,13.68,0,0,0,733,0.89,7.01,60,0.04,300,180,25,0.131578947,0,0,80,0,25.75941757,10,0
SBA-15EDA0_1_0,0.18,60.1,50,16.63893511,0,0,0,733,0.89,7.01,60,0.04,300,180,25,0.010818,0,0,0,0,0,0,0
SBA-15DETA2_1_0,1.15,103.17,50,14.53911021,0,0,0,733,0.89,7.01,60,0.04,300,180,25,0.079097,0,0,0,0,0,0,0
MCM-41LPEI0_1_0,0.31,462,40,11.25541126,0,0,7.692307692,1380,0.65,2.1,0,0.04,300,180,25,0.027542308,0,0,0,0,0,0,0
MCM-41LPEI0_1_0,0.37,462,50,14.06926407,0,0,7.692307692,1380,0.65,2.1,0,0.04,300,180,25,0.026298462,0,0,0,0,0,0,0
MCM-41LPEI0_1_0,0.29,462,60,16.88311688,0,0,7.692307692,1380,0.65,2.1,0,0.04,300,180,25,0.017176923,0,0,0,0,0,0,0
MCM-41TETA1_1_0,0.63,146.23,40,10.94166724,0,0,0,1380,0.65,2.1,0,0.04,300,180,25,0.057578062,0,0,0,0,0,0,0
MCM-41TETA1_1_0,0.68,146.23,50,13.67708405,0,0,0,1380,0.65,2.1,0,0.04,300,180,25,0.0497182,0,0,0,0,0,0,0
MCM-41TETA1_1_0,1.28,146.23,60,16.41250085,0,0,0,1380,0.65,2.1,0,0.04,300,180,25,0.077989333,0,0,0,0,0,0,0
MCM-41TETA1_1_0,0.46,146.23,70,19.14791766,0,0,0,1380,0.65,2.1,0,0.04,300,180,25,0.0240235,0,0,0,0,0,0,0
MCM-41TEPA1_1.5_0,0.18,189.307,40,10.56484969,0,0,0,1380,0.65,2.1,0,0.04,300,180,25,0.01703763,0,0,0,0,0,0,0
MCM-41TEPA1_1.5_0,0.65,189.307,50,13.20606211,0,0,0,1380,0.65,2.1,0,0.04,300,180,25,0.04921982,0,0,0,0,0,0,0
MCM-41TEPA1_1.5_0,0.77,189.307,60,15.84727453,0,0,0,1380,0.65,2.1,0,0.04,300,180,25,0.048588797,0,0,0,0,0,0,0
MCM-41TEPA1_1.5_0,0.17,189.307,70,18.48848696,0,0,0,1380,0.65,2.1,0,0.04,300,180,25,0.009194911,0,0,0,0,0,0,0
MCM-41BPEI0_1_0,0.66,600,50,10.83333333,0,0,0,1380,0.65,2.1,60,0.04,100,180,25,0.060923077,0,0,0,0,0,0,0
MCM-41TETA1_1_0,1.05,146.2,50,13.67989056,0,0,0,1380,0.65,2.1,60,0.04,100,180,25,0.076755,0,0,0,0,0,0,0
MCM-41TEPA1_1.5_0,0.86,189.3,50,13.20655045,0,0,0,1380,0.65,2.1,60,0.04,100,180,25,0.0651192,0,0,0,0,0,0,0
MCM-48LPEI0_1_0,0.22,462,40,11.25541126,0,0,7.692307692,1650,0.92,1.82,0,0.04,300,180,25,0.019546154,0,0,0,0,0,0,0
MCM-48LPEI0_1_0,0.29,462,50,14.06926407,0,0,7.692307692,1650,0.92,1.82,0,0.04,300,180,25,0.020612308,0,0,0,0,0,0,0
MCM-48LPEI0_1_0,0.29,462,60,16.88311688,0,0,7.692307692,1650,0.92,1.82,0,0.04,300,180,25,0.017176923,0,0,0,0,0,0,0
MCM-48TETA1_1_0,0.95,146.23,40,10.94166724,0,0,0,1650,0.92,1.82,0,0.04,300,180,25,0.086824062,0,0,0,0,0,0,0
MCM-48TETA1_1_0,0.83,146.23,50,13.67708405,0,0,0,1650,0.92,1.82,0,0.04,300,180,25,0.06068545,0,0,0,0,0,0,0
MCM-48TETA1_1_0,1.25,146.23,60,16.41250085,0,0,0,1650,0.92,1.82,0,0.04,300,180,25,0.076161458,0,0,0,0,0,0,0
MCM-48TETA1_1_0,0.73,146.23,70,19.14791766,0,0,0,1650,0.92,1.82,0,0.04,300,180,25,0.03812425,0,0,0,0,0,0,0
MCM-48TEPA1_1.5_0,0.5,189.307,40,10.56484969,0,0,0,1650,0.92,1.82,0,0.04,300,180,25,0.04732675,0,0,0,0,0,0,0
MCM-48TEPA1_1.5_0,0.85,189.307,50,13.20606211,0,0,0,1650,0.92,1.82,0,0.04,300,180,25,0.06436438,0,0,0,0,0,0,0
MCM-48TEPA1_1.5_0,1.12,189.307,60,15.84727453,0,0,0,1650,0.92,1.82,0,0.04,300,180,25,0.070674613,0,0,0,0,0,0,0
MCM-48TEPA1_1.5_0,0.41,189.307,70,18.48848696,0,0,0,1650,0.92,1.82,0,0.04,300,180,25,0.022175963,0,0,0,0,0,0,0
MCM-48LPEI0_1_0,0.81,462,50,14.06926407,0,0,7.692307692,1650,0.92,1.82,60,0.04,100,180,25,0.057572308,0,0,0,0,0,0,0
MCM-48TETA1_1_0,1.24,146.23,50,13.67708405,0,0,0,1650,0.92,1.82,60,0.04,100,180,25,0.0906626,0,0,0,0,0,0,0
MCM-48TEPA1_1.5_0,1.19,189.307,50,13.20606211,0,0,0,1650,0.92,1.82,60,0.04,100,180,25,0.090110132,0,0,0,0,0,0,0
Mesoporous_?-Al2O3BPEI1.81_1.52_1,1,600,35.7,8.925,0,0,0,124,1,16.1,0,0.04,90,720,25,0.07,0,0,60,0,-5.919067929,5,0
Mesoporous_?-Al2O3BPEI1.81_1.52_1,0.49,600,35.7,8.33,0,0,0,124,1,16.1,0,0.04,90,720,-20,0.03,0,0,60,0,-15.39043584,10,0
Mesoporous_?-Al2O3BPEI1.81_1.52_1,2,600,35.7,8.33,0,0,0,124,1,16.1,70,0.04,50,720,25,0.14,89.79,250.69,0,0,0,0,0
Mesoporous_?-Al2O3BPEI1.81_1.52_1,1.8,600,35.7,8.33,0,0,0,124,1,16.1,70,0.04,50,720,-20,0.12,79.31,233.07,0,0,0,0,0
Mesoporous_?-Al2O3BPEI1.81_1.52_1,0.58,600,18.3,4.27,0,0,0,124,1,16.1,0,0.04,90,720,25,0.08,0,0,50,0,-53.67487905,5,0
Mesoporous_?-Al2O3BPEI1.81_1.52_1,0.47,600,18.3,4.27,0,0,0,124,1,16.1,0,0.04,90,720,-20,0.06,0,0,50,1.025487853,-0.4742,10,0
Mesoporous_?-Al2O3BPEI1.81_1.52_1,0.87,600,18.3,4.27,0,0,0,124,1,16.1,70,0.04,50,720,25,0.12,51.68,78.37,0,0,0,0,0
Mesoporous_?-Al2O3BPEI1.81_1.52_1,1.26,600,18.3,4.27,0,0,0,124,1,16.1,70,0.04,50,720,-20,0.17,29.89,90.28,0,0,0,0,0
Mesoporous_?-Al2O3BPEI1.81_1.52_1,0.2,600,9.2,2.146666667,0,0,0,124,1,16.1,0,0.04,90,720,25,0.05,0,0,0,0,0,0,0
Mesoporous_?-Al2O3BPEI1.81_1.52_1,0.3,600,9.2,2.146666667,0,0,0,124,1,16.1,0,0.04,90,720,-20,0.08,0,0,0,0,0,0,0
Mesoporous_?-Al2O3TEPA1_1.5_0,1.8,189.3,37.5,9.904912837,0,0,0,124,1,16.1,0,0.04,90,720,25,0.17,93.36,329.72,70,0,-13,5,0
Mesoporous_?-Al2O3TEPA1_1.5_0,1.2,189.3,37.5,9.904912837,0,0,0,124,1,16.1,0,0.04,90,720,-20,0.12,57.638,403.11,70,0,-7.534246575,10,0
Mesoporous_?-Al2O3TEPA1_1.5_0,2.5,189.3,37.5,9.904912837,0,0,0,124,1,16.1,70,0.04,50,720,25,0.25,92.5069,152.405,0,0,0,0,0
Mesoporous_?-Al2O3TEPA1_1.5_0,0.65,189.3,37.5,9.904912837,0,0,0,124,1,16.1,70,0.04,50,720,-20,0.065,122.72,246.2,0,0,0,0,0
Mesoporous_?-Al2O3TEPA1_1.5_0,1.2,189.3,23,6.075013207,0,0,0,124,1,16.1,0,0.04,90,720,25,0.2,52.77,213.18,60,0,-7.427937916,5,0
Mesoporous_?-Al2O3TEPA1_1.5_0,0.9,189.3,23,6.075013207,0,0,0,124,1,16.1,0,0.04,90,720,-20,0.15,0,0,60,0.383509108,-11,10,0
Mesoporous_?-Al2O3TEPA1_1.5_0,1.5,189.3,23,6.075013207,0,0,0,124,1,16.1,70,0.04,50,720,25,0.25,51.47,78.27,0,0,0,0,0
Mesoporous_?-Al2O3TEPA1_1.5_0,1.88,189.3,23,6.075013207,0,0,0,124,1,16.1,70,0.04,50,720,-20,0.31,23.65,91.6988,60,0,9.178563818,5,0
Mesoporous_?-Al2O3TEPA1_1.5_0,0.22,189.3,11.4,3.011093502,0,0,0,124,1,16.1,0,0.04,90,720,25,0.075,0,0,0,0,0,0,0
Mesoporous_?-Al2O3TEPA1_1.5_0,0.36,189.3,11.4,3.011093502,0,0,0,124,1,16.1,0,0.04,90,720,-20,0.12,13.92,23.796,0,0,0,0,0
Mesoporous_?-Al2O3Spermine1_1_0,2.1012,202.34,40,7.907482455,0,0,0,124,1,16.1,0,0.04,90,720,25,0.265723005,0,0,0,0,0,0,0
Mesoporous_?-Al2O3Spermine1_1_0,0.5017,202.34,40,7.907482455,0,0,0,124,1,16.1,0,0.04,90,720,-20,0.063446236,0,0,0,0,0,0,0
Mesoporous_?-Al2O3Spermidine1_2_0,0.1929,145.245,40,8.261902303,0,0,0,124,1,16.1,0,0.04,90,720,25,0.023348134,0,0,0,0,0,0,0
Mesoporous_?-Al2O3Spermidine1_2_0,0.2101,145.245,40,8.261902303,0,0,0,124,1,16.1,0,0.04,90,720,-20,0.025429979,0,0,0,0,0,0,0
MIL-101(Cr)BPEI1.81_1.52_1,0.006,600,10,2.5,0,0,0,3492,2.2,2.520045819,0,0.04,90,750,25,0.002,0,0,0,0,0,0,0
MIL-101(Cr)BPEI1.81_1.52_1,0.05,600,10,2.5,0,0,0,3492,2.2,2.520045819,0,0.04,90,750,-20,0.02,0,0,0,0,0,0,0
MIL-101(Cr)BPEI1.81_1.52_1,0.24,600,30,7.5,0,0,0,3492,2.2,2.520045819,0,0.04,90,750,25,0.03,19.85,4.99,0,0,0,0,40
MIL-101(Cr)BPEI1.81_1.52_1,0.78,600,30,7.5,0,0,0,3492,2.2,2.520045819,0,0.04,90,750,-20,0.11,0,0,25,0,36.28205128,5,0
MIL-101(Cr)BPEI1.81_1.52_1,1.81,600,50,12.5,0,0,0,3492,2.2,2.520045819,0,0.04,90,750,25,0.14,55.28,611.55,60,0,41.43646409,14,95
MIL-101(Cr)BPEI1.81_1.52_1,1.64,600,50,12.5,0,0,0,3492,2.2,2.520045819,0,0.04,90,750,-20,0.13,51.86,199.57,25,0,58.07926829,5,0
MIL-101(Cr)BPEI1.81_1.52_1,1.64,600,50,12.5,0,0,0,3492,2.2,2.520045819,0,0.04,90,750,-20,0.13,51.86,199.57,60,0.714278921,31.34146341,15,0
MIL-101(Cr)TEPA1_1.5_0,0.002,189.3,10,2.64131009,0,0,0,3492,2.2,2.520045819,0,0.04,90,750,25,0.0005,0,0,0,0,0,0,0
MIL-101(Cr)TEPA1_1.5_0,0.02,189.3,10,2.64131009,0,0,0,3492,2.2,2.520045819,0,0.04,90,750,-20,0.01,0,0,0,0,0,0,0
MIL-101(Cr)TEPA1_1.5_0,0.39,189.3,30,7.923930269,0,0,0,3492,2.2,2.520045819,0,0.04,90,750,25,0.05,8.92,55.28,0,0,0,0,65
MIL-101(Cr)TEPA1_1.5_0,1.12,189.3,30,7.923930269,0,0,0,3492,2.2,2.520045819,0,0.04,90,750,-20,0.14,24.88,93.02,25,-0.505465749,35.80357143,15,0
MIL-101(Cr)TEPA1_1.5_0,0.69,189.3,30,7.923930269,0,0,0,3492,2.2,2.520045819,0,0.04,90,750,-10,0.087078,15.09,122.2,0,0,0,0,0
MIL-101(Cr)TEPA1_1.5_0,0.514,189.3,30,7.923930269,0,0,0,3492,2.2,2.520045819,0,0.04,90,750,5,0.0648668,8.48,69.31,0,0,0,0,0
MIL-101(Cr)TEPA1_1.5_0,0.95,189.3,30,7.923930269,0,0,0,3492,2.2,2.520045819,70,0.04,50,750,-20,0.11989,37.767,51.94,25,0,14,5,0
MIL-101(Cr)TEPA1_1.5_0,2.14,189.3,50,13.20655045,0,0,0,3492,2.2,2.520045819,0,0.04,90,750,25,0.16,50.029,157.17,0,0,0,0,0
MIL-101(Cr)TEPA01_01_05.500000,1.26,189.3,50,13.20655045,0,0,0,3492,2.2,2.520045819,0,0.04,90,750,-20,0.1,61.921,452.927,25,0,44.0952381,5,110
MIL-101(Cr)TEPA1_1.5_0,1.26,189.3,50,13.20655045,0,0,0,3492,2.2,2.520045819,0,0.04,90,750,-20,0.1,61.921,452.927,60,0,25.63492063,5,0
MIL-101(Cr)BPEI1.81_1.52_1,0.077852859,600,9.75,3.014285714,0,0,0,3340,2.2,2.634730539,0,0.04,90,50,25,0.027409241,0,0,0,0,0,0,0
MIL-101(Cr)BPEI1.81_1.52_1,0.064596928,600,17.76,5.35,0,0,0,3340,2.2,2.634730539,0,0.04,90,50,25,0.015478548,0,0,0,0,0,0,0
MIL-101(Cr)BPEI1.81_1.52_1,0.25056138,600,31.6,9.114285714,0,0,0,3340,2.2,2.634730539,0,0.04,90,50,25,0.027359736,0,0,0,0,0,0,0
MIL-101(Cr)BPEI1.81_1.52_1,1.146788489,600,36.79,10.42857143,0,0,0,3340,2.2,2.634730539,0,0.04,90,50,25,0.110033003,39.45,94.95,0,0,0,0,0
MIL-101(Cr)BPEI1.81_1.52_1,1.064703076,600,39.1,10.97142857,0,0,0,3340,2.2,2.634730539,0,0.04,90,50,25,0.097260726,0,0,110,0,1.9,3,0
MIL-101(Cr)BPEI1.81_1.52_1,1.06,600,39.1,10.97142857,0,0,0,3340,2.2,2.634730539,0,0.04,90,50,50,0.096614583,0,0,0,0,0,0,0
MIL-101(Cr)BPEI1.81_1.52_1,0.57,600,39.1,10.97142857,0,0,0,3340,2.2,2.634730539,0,0.04,90,50,75,0.051953125,0,0,0,0,0,0,0
MIL-101(Cr)BPEI1.81_1.52_1,1.2,600,44.2,12.35054348,0,0,0,3340,2.2,2.634730539,0,0.04,90,50,25,0.097161716,56.87,137.16,0,0,0,0,0
MIL-101(Cr)BPEI1.81_1.52_1,1.35,600,51.36,14.25,0,0,0,3340,2.2,2.634730539,0,0.04,90,50,25,0.09359736,56.88,206,0,0,0,0,0
MIL-101(Cr)TREN3_0_1,2.8,146.236,45.29,16.47058824,0,0,0,3340,2.2,2.634730539,0,0.04,90,50,25,0.17,0,0,110,19.8,12.79509632,3,0
MCM-36BPEI1.81_1.52_1,0.323,600,2.7,63,0,0,0,765,0.39,18,0,100,0,300,25,0.005126984,309,0,0,0,0,0,0
MCM-36BPEI1.81_1.52_1,0.494,600,3.72,86.8,0,0,0,765,0.39,18,0,100,0,300,25,0.005691244,296,0,0,0,0,0,0
MCM-36BPEI1.81_1.52_1,0.466,600,3.85,89.83333333,0,0,0,765,0.39,18,0,100,0,300,25,0.005187384,233,0,0,0,0,0,0
MCM-36BPEI1.81_1.52_1,0.616,600,7.52,1.754666667,0,0,0,765,0.39,18,0,100,0,300,25,0.35106383,720,0,0,0,0,0,0
MCM-36BPEI1.81_1.52_1,0.218,600,14.5,3.383333333,0,0,0,506,0.26,20.4,0,100,0,300,25,0.064,559,0,0,0,0,0,0
MCM-36BPEI1.81_1.52_1,0.266,600,16.3,3.803333333,0,0,0,506,0.26,20.4,0,100,0,300,25,0.06993865,559,0,0,0,0,0,0
SBA-15PAA1_0_0,0.126650684,15000,50,8.766666667,0,0,0,950,1.31,8.01,0,100,100,50,30,0.014446846,0,0,0,0,0,0,0
SBA-15PAA1_0_0,0.191389363,15000,50,8.766666667,0,0,0,950,1.31,8.01,0,100,100,50,50,0.021831486,0,0,0,0,0,0,0
SBA-15PAA1_0_0,0.433678482,15000,50,8.766666667,0,0,0,950,1.31,8.01,0,100,100,50,75,0.049469028,0,0,0,0,0,0,0
SBA-15PAA1_0_0,0.981591877,15000,50,8.766666667,0,0,0,950,1.31,8.01,0,100,100,50,100,0.111968655,0,0,0,0,0,0,0
SBA-15PAA1_0_0,1.506165584,15000,50,8.766666667,0,0,0,950,1.31,8.01,0,100,100,50,120,0.17180596,0,0,0,0,0,0,0
SBA-15PAA1_0_0,1.99410385,15000,50,8.766666667,0,0,0,950,1.31,8.01,0,100,100,50,140,0.228,0,0,100,0,8.2,10,122
SBA-15PAA1_0_0,1.758495283,15000,50,8.766666667,0,0,0,950,1.31,8.01,0,100,100,50,160,0.200588816,0,0,0,0,0,0,0
SBA-15PAA1_0_0,1.437658007,15000,50,8.766666667,0,0,0,950,1.31,8.01,0,100,100,50,180,0.163991408,0,0,0,0,0,0,0
SBA-15PAA1_0_0,0.879743291,15000,50,8.766666667,0,0,0,950,1.31,8.01,0,100,100,50,200.0099416,0.100350946,0,0,0,0,0,0,0
SBA-15PAA1_0_0,2.47,15000,50,8.766666667,0,0,0,950,1.31,8.01,3,100,20,50,140,0.281749049,0,0,100,0,0,10,0
SBA-15PAA1_0_0,1.030999619,15000,30,5.26,0,0,0,950,1.31,8.01,0,100,100,50,140,0.198,0,0,0,0,0,0,0
SBA-15PAA1_0_0,2.469110774,15000,65,11.39666667,0,0,0,950,1.31,8.01,0,100,100,50,140,0.215,0,0,0,0,0,0,0
SBA-15PAA1_0_0,1.714676007,15000,75,13.15,0,0,0,950,1.31,8.01,0,100,100,50,140,0.13,0,0,0,0,0,0,0
SBA-15LPEI0_1_0,1.814616533,423,50,10.63829787,0,0,0,950,1.31,8.01,0,100,100,50,30,0.17014,0,0,0,0,0,0,0
SBA-15LPEI0_1_0,2.190672095,423,50,10.63829787,0,0,0,950,1.31,8.01,0,100,100,50,49.66436136,0.17014,0,0,0,0,0,0,0
SBA-15LPEI0_1_0,2.718573032,423,50,10.63829787,0,0,0,950,1.31,8.01,0,100,100,50,75,0.17014,0,0,0,0,0,0,0
SBA-15LPEI0_1_0,2.600049035,423,50,10.63829787,0,0,0,950,1.31,8.01,0,100,100,50,90,0.17014,0,0,0,0,0,0,0
SBA-15LPEI0_1_0,2.263979128,423,50,10.63829787,0,0,0,950,1.31,8.01,0,100,100,50,100,0.17014,0,0,0,0,0,0,0
SBA-15BPEI1.22_1.56_1,0.549336546,10000,50,34.35,0,0,0,950,1.31,8.01,0,100,100,50,30,0.052692868,0,0,0,0,0,0,0
SBA-15BPEI1.22_1.56_1,1.955989476,10000,50,34.35,0,0,0,950,1.31,8.01,0,100,100,50,75,0.052692868,0,0,0,0,0,0,0
SBA-15BPEI1.22_1.56_1,2.394398711,10000,50,34.35,0,0,0,950,1.31,8.01,0,100,100,50,90,0.052692868,0,0,0,0,0,0,77
SBA-15BPEI1.22_1.56_1,2.321111307,10000,50,34.35,0,0,0,950,1.31,8.01,0,100,100,50,100,0.052692868,0,0,0,0,0,0,0
MCFBPEI1.81_1.52_1,2.73,600,50.02,11.67133333,0,0,0,557.87,2.82,33.23,0,10,100,0,75,0.23,0,0,0,0,0,0,0
MCFBPEI1.81_1.52_1,3.41,600,59.59,13.95,0,0,0,557.87,2.82,33.23,0,10,100,0,75,0.24,0,0,0,0,0,0,0
MCFBPEI1.81_1.52_1,3.53,600,83.17,18.6,0,0,0,557.87,2.82,33.23,0,10,100,0,75,0.19,0,0,0,0,0,0,0
MCFBPEI1.81_1.52_1,2.56,600,70.67,16.28,0,0,0,557.87,2.82,33.23,0,10,100,0,25,0.157248157,1.63,16.74183995,0,0,0,0,0
MCFBPEI1.81_1.52_1,2.85,600,70.67,16.28,0,0,0,557.87,2.82,33.23,0,10,100,0,40,0.175061425,1.5,9.624959069,0,0,0,0,0
MCFBPEI1.81_1.52_1,3.41,600,70.67,16.28,0,0,0,557.87,2.82,33.23,0,10,100,0,60,0.209459459,0,0,0,0,0,0,0
MCFBPEI1.81_1.52_1,3.94,600,70.67,16.28,0,0,0,557.87,2.82,33.23,0,10,100,0,75,0.24,0.59,1.526035021,0,0,0,0,0
MCFBPEI1.81_1.52_1,2.55,600,70.67,16.28,0,0,0,557.87,2.82,33.23,0,10,100,0,90,0.156633907,0.63,1.195153621,0,0,0,0,0
MCFBPEI1.81_1.52_1,2.67,600,70.67,16.28,0,0,0,557.87,2.82,33.23,0,95,100,0,25,0.164004914,0,0,0,0,0,0,0
MCFBPEI1.81_1.52_1,3.41,600,70.67,16.28,0,0,0,557.87,2.82,33.23,0,95,100,0,40,0.209459459,0,0,0,0,0,0,0
MCFBPEI1.81_1.52_1,4.24,600,70.67,16.28,0,0,0,557.87,2.82,33.23,0,95,100,0,60,0.26044226,0,0,0,0,0,0,0
MCFBPEI1.81_1.52_1,5.16,600,70.67,16.28,0,0,0,557.87,2.82,33.23,0,95,100,0,75,0.316953317,0,0,0,0,0,0,0
MCFBPEI1.81_1.52_1,5.13,600,70.67,16.28,0,0,0,557.87,2.82,33.23,0,95,100,0,90,0.315110565,0,0,0,0,0,0,0
MCFBPEI1_1_0.86,2.972051806,537,50,9.135714286,0,0,0,562,2.31,22,0,100,100,60,75,0.33,0.775862069,9.310344828,110,2.53,3.39,10,0
MCFEP1_1.17_1.07,3.160645308,545.0297423,50,8.442857143,0,0,0.1,562,2.31,22,0,100,100,60,75,0.37,0.775862069,13.23275862,110,1.04,0,10,0
MCFEP1_1.53_1.60,2.306294024,553.0594847,50,6.485714286,0,0,0.2,562,2.31,22,0,100,100,60,75,0.36,0.775862069,4.827586207,0,0,0,0,0
MCFEP1_2.33_2.63,1.613269711,561.089227,50,6.435714286,0,0,0.3,562,2.31,22,0,100,100,60,75,0.25,0.775862069,2.844827586,110,0.16,0,10,0
MCFEP1_5.18_6.48,0.831629175,577.1487117,50,5.435714286,0,0,0.5,562,2.31,22,0,100,100,60,75,0.15,1.120689655,27.15517241,0,0,0,0,0
MCFEP1_10.6_30.04,0.297659623,593.2081963,50,5.092857143,0,0,0.7,562,2.31,22,0,100,100,60,75,0.06,8.879310345,36.3362069,0,0,0,0,0
MCFEP0_10.4_89.6,0.109066121,617.2974233,50,4.928571429,0,0,1,562,2.31,22,0,100,100,60,75,0.02,0,0,0,0,0,0,0
MCFTEPA1_1.5_0,4.17,189,70,15.16,0,0,0,272,1.54,27.8,0,100,70,120,40,0.28,2.44,3.75,0,0,0,0,104
MCFTEPA1_1.5_0,4.42,189,70,14.75,0.166666667,0,0.128964448,272,1.54,27.8,0,100,70,120,40,0.3,0,0,0,0,0,0,96
MCFTEPA1_1.5_0,5.12,189,70,13.89,0.4,0,0.136949288,272,1.54,27.8,0,100,70,120,40,0.37,0,0,0,0,0,0,81
MCFTEPA1_1.5_0,5.62,189,70,11.95,0.75,0,0.159182059,272,1.54,27.8,0,100,70,120,40,0.47,2.44,5.05,0,0,0,0,80
MCFTEPA1_1.5_0,5.32,189,70,11.03,1.333333333,0,0.172459257,272,1.54,27.8,0,100,70,120,40,0.48,0,0,0,0,0,0,77
MCFTEPA1_1.5_0,4.76,189,70,9.34,2.5,0,0.203664412,272,1.54,27.8,0,100,70,120,40,0.51,0,0,0,0,0,0,72
MCFTEPA1_1.5_0,4.2,189,70,7.81,6,0,0.243562817,272,1.54,27.8,0,100,70,120,40,0.54,0,0,0,0,0,0,68
MCFDEA0_1_0,3.38,189,70,6.43,0,0,0,272,1.54,27.8,0,100,70,120,40,0.53,2.44,3.04,0,0,0,0,68
MCFTEPA1_1.5_0,3.121787028,189,70,15.16,0,0,0,272,1.54,27.8,0,100,70,120,20,0.205789474,0,0,0,0,0,0,0
MCFTEPA1_1.5_0,3.59998839,189,70,15.16,0,0,0,272,1.54,27.8,0,100,70,120,30,0.238421053,0,0,0,0,0,0,0
MCFTEPA1_1.5_0,4.148716598,189,70,15.16,0,0,0,272,1.54,27.8,0,100,70,120,40,0.273157895,0,0,0,0,0,0,0
MCFTEPA1_1.5_0,4.383339436,189,70,15.16,0,0,0,272,1.54,27.8,0,100,70,120,50,0.289473684,0,0,0,0,0,0,0
MCFTEPA1_1.5_0,5.034619266,189,70,15.16,0,0,0,272,1.54,27.8,0,100,70,120,60,0.332631579,0,0,0,0,0,0,0
MCFTEPA1_1.5_0,5.455114408,189,70,15.16,0,0,0,272,1.54,27.8,0,100,70,120,70,0.36,0,0,0,0,0,0,0
MCFTEPA1_1.5_0,4.97176872,189,70,15.16,0,0,0,272,1.54,27.8,0,100,70,120,80,0.327894737,0,0,0,0,0,0,0
MCFTEPA1_1.5_0,4.660275704,189,70,11.95,0.75,0,0.159182059,272,1.54,27.8,0,100,70,120,20,0.390526316,0,0,0,0,0,0,0
MCFTEPA1_1.5_0,5.144873982,189,70,11.95,0.75,0,0.159182059,272,1.54,27.8,0,100,70,120,30,0.431052632,0,0,0,0,0,0,0
MCFTEPA1_1.5_0,5.591050568,189,70,11.95,0.75,0,0.159182059,272,1.54,27.8,0,100,70,120,40,0.468421053,0,0,0,0,0,0,0
MCFTEPA1_1.5_0,5.883352833,189,70,11.95,0.75,0,0.159182059,272,1.54,27.8,0,100,70,120,50,0.492105263,0,0,0,0,0,0,0
MCFTEPA1_1.5_0,5.329493695,189,70,11.95,0.75,0,0.159182059,272,1.54,27.8,0,100,70,120,60,0.446315789,0,0,0,0,0,0,0
MCFTEPA1_1.5_0,5.006392451,189,70,11.95,0.75,0,0.159182059,272,1.54,27.8,0,100,70,120,70,0.420526316,0,0,0,0,0,0,0
MCFTEPA1_1.5_0,3.426883127,189,70,11.95,0.75,0,0.159182059,272,1.54,27.8,0,100,70,120,80,0.288421053,0,0,0,0,0,0,0
MCFTEPA1_1.5_0,4.660262307,189,70,9.34,2.5,0,0.203664412,272,1.54,27.8,0,100,70,120,20,0.498421053,0,0,0,0,0,0,0
MCFTEPA1_1.5_0,4.894885146,189,70,9.34,2.5,0,0.203664412,272,1.54,27.8,0,100,70,120,30,0.524210526,0,0,0,0,0,0,0
MCFTEPA1_1.5_0,4.706427283,189,70,9.34,2.5,0,0.203664412,272,1.54,27.8,0,100,70,120,40,0.505789474,0,0,0,0,0,0,0
MCFTEPA1_1.5_0,4.53077665,189,70,9.34,2.5,0,0.203664412,272,1.54,27.8,0,100,70,120,50,0.487894737,0,0,0,0,0,0,0
MCFTEPA1_1.5_0,3.912814376,189,70,9.34,2.5,0,0.203664412,272,1.54,27.8,0,100,70,120,60,0.422105263,0,0,0,0,0,0,0
MCFTEPA1_1.5_0,3.685867837,189,70,9.34,2.5,0,0.203664412,272,1.54,27.8,0,100,70,120,70,0.397894737,0,0,0,0,0,0,0
MCFTEPA1_1.5_0,3.035867391,189,70,9.34,2.5,0,0.203664412,272,1.54,27.8,0,100,70,120,80,0.330526316,0,0,0,0,0,0,0
MCM-41BPEI1.81_1.52_1,1.36239782,600,50,11.66666667,0,0,0,968,0.87,3.6,0,100,30,180,50,0.116776956,1.704,45.08,0,0,0,0,0
MCM-41BPEI1.81_1.52_1,2.633969119,600,50,11.66666667,0,0,0,968,0.87,3.6,0,100,30,180,75,0.225398237,2.22,38.47,105,0,15.25526567,10,0
MCM-41BPEI1.81_1.52_1,2.588555858,600,50,11.66666667,0,0,0,968,0.87,3.6,0,100,30,180,100,0.221876216,1.5,10.17,0,0,0,0,0
MCM-41BPEI1.81_1.52_1,2.747502271,600,60,14,0,0,0,968,0.87,3.6,0,100,30,180,75,0.196102445,2.67,41.79,0,0,0,0,0
MCM-41BPEI1.81_1.52_1,2.72479564,600,70,16.33333333,0,0,0,968,0.87,3.6,0,100,30,180,75,0.167105589,4.59,59.14,0,0,0,0,0
BHMSBPEI1.81_1.52_1,2.247956403,600,50,11.66666667,0,0,0,256,1.05,16.5,0,100,30,180,75,0.192681977,2.72,42.07,0,0,0,0,0
BHMSBPEI1.81_1.52_1,2.838328792,600,50,11.66666667,0,0,0,253,1.24,19.6,0,100,30,180,75,0.243285325,2.61,18.15,0,0,0,0,0
BHMSBPEI1.81_1.52_1,2.202543143,600,50,11.66666667,0,0,0,240,1.1,18.4,0,100,30,180,50,0.188789412,2.25,7.17,0,0,0,0,0
BHMSBPEI1.81_1.52_1,2.951861944,600,50,11.66666667,0,0,0,240,1.1,18.4,0,100,30,180,75,0.252900409,2.25,22.52,0,0,0,0,0
BHMSBPEI1.81_1.52_1,3.451407811,600,50,11.66666667,0,0,0,240,1.1,18.4,0,100,30,180,100,0.295834955,2.25,7.06,0,0,0,0,0
BHMSBPEI1.81_1.52_1,3.247048138,600,60,14,0,0,0,240,1.1,18.4,0,100,30,180,75,0.231675907,2.68,29.18,0,0,0,0,0
BHMSBPEI1.81_1.52_1,2.452316076,600,70,16.33333333,0,0,0,240,1.1,18.4,0,100,30,180,75,0.149468327,3.61,58.35,0,0,0,0,0
BHMSBPEI1.81_1.52_1,3.973660309,600,50,11.66666667,0,0,0,237,1.38,23.3,0,100,30,180,75,0.339890975,2.6,5.98,0,0,0,0,0
BHMSBPEI1.81_1.52_1,3.701180745,600,60,14,0,0,0,237,1.38,23.3,0,100,30,180,75,0.263961065,0,0,0,0,0,0,0
BHMSBPEI1.81_1.52_1,3.542234332,600,70,16.33333333,0,0,0,237,1.38,23.3,0,100,30,180,75,0.216430137,0,0,0,0,0,0,0
THMSBPEI1.81_1.52_1,2.384196185,600,50,11.66666667,0,0,0,400,1.13,11.3,0,100,30,180,75,0.204359673,26.1,33.7,0,0,0,0,0
THMSBPEI1.81_1.52_1,2.861035422,600,50,11.66666667,0,0,0,756,1.95,10.3,0,100,30,180,50,0.245231608,0.82,7.6,0,0,0,0,0
THMSBPEI1.81_1.52_1,3.496821072,600,50,11.66666667,0,0,0,756,1.95,10.3,0,100,30,180,75,0.305214323,0.82,4.21,105,0,17.35159817,10,0
THMSBPEI1.81_1.52_1,2.951861944,600,50,11.66666667,0,0,0,756,1.95,10.3,0,100,30,180,100,0.253016738,0.82,3.29,0,0,0,0,0
THMSBPEI1.81_1.52_1,4.37,600,60,14,0,0,0,756,1.95,10.3,0,100,30,180,75,0.312986676,0,0,0,0,0,0,0
THMSBPEI1.81_1.52_1,3.451407811,600,70,16.33333333,0,0,0,756,1.95,10.3,0,100,30,180,50,0.211310682,3.53,4.37,0,0,0,0,0
THMSBPEI1.81_1.52_1,4.881925522,600,70,16.33333333,0,0,0,756,1.95,10.3,0,100,30,180,75,0.29744197,2.06,15.17,105,0,4.9,10,0
THMSBPEI1.81_1.52_1,4.72297911,600,70,16.33333333,0,0,0,756,1.95,10.3,0,100,30,180,100,0.289161986,1.28,3.43,0,0,0,0,0
THMSBPEI1.81_1.52_1,3.542234332,600,75,17.5,0,0,0,756,1.95,10.3,0,100,30,180,75,0.200586495,3.28,46.94,0,0,0,0,0
THMSBPEI1.81_1.52_1,3.315168029,600,50,11.66666667,0,0,0,720,1.17,9.5,0,100,30,180,75,0.28415726,2.39,10.22,0,0,0,0,0
THMSBPEI1.81_1.52_1,2.611262489,600,50,11.66666667,0,0,0,525,1.17,8.9,0,100,30,180,75,0.223822499,2.72,23.91,0,0,0,0,0
THMSBPEI1.81_1.52_1,3.133514986,600,50,11.66666667,0,0,0,752,1.6,8.5,0,100,30,180,75,0.268586999,2.61,14.89,0,0,0,0,0
THMSBPEI1.81_1.52_1,2.384196185,600,50,11.66666667,0,0,0,621,1.21,7.8,0,100,30,180,75,0.204359673,2.61,30.33,0,0,0,0,0
THMSBPEI1.81_1.52_1,2.633969119,600,50,11.66666667,0,0,0,800,1.23,6.1,0,100,30,180,75,0.225768782,2.72,19.24,0,0,0,0,0
THMSBPEI1.81_1.52_1,2.11,600,50,11.66666667,0,0,0,735,1.03,5.6,0,100,30,180,75,0.180857143,2.72,41.52,0,0,0,0,0
MCM-41BPEI1.22_1.56_1,2.247956403,10000,50,11.66666667,0,0,0,968,0.87,3.6,0,100,30,180,75,0.192681977,1.2,47.6,0,0,0,0,0
MCM-41BPEI1.22_1.56_1,2.633969119,10000,60,14,0,0,0,968,0.87,3.6,0,100,30,180,75,0.188140651,0,0,0,0,0,0,0
BHMSBPEI1.22_1.56_1,1.657584015,10000,50,11.66666667,0,0,0,256,1.05,16.5,0,100,30,180,75,0.14207863,1.89,73.24,0,0,0,0,0
BHMSBPEI1.22_1.56_1,2.633969119,10000,50,11.3255,0,0,0,253,1.24,19.6,0,100,30,180,75,0.232569787,1.15,17.1,0,0,0,0,0
BHMSBPEI1.22_1.56_1,2.70208901,10000,50,11.3255,0,0,0,240,1.1,18.4,0,100,30,180,75,0.238584523,1.03,33.53,0,0,0,0,0
BHMSBPEI1.22_1.56_1,2.72479564,10000,60,13.5906,0,0,0,240,1.1,18.4,0,100,30,180,75,0.200491195,0,0,0,0,0,0,0
BHMSBPEI1.22_1.56_1,2.929155313,10000,50,11.3255,0,0,0,237,1.38,23.3,0,100,30,180,75,0.258633642,1,8.32,0,0,0,0,0
BHMSBPEI1.22_1.56_1,1.702997275,10000,50,11.3255,0,0,0,400,1.13,11.3,0,100,30,180,75,0.150368397,2.35,67.51,0,0,0,0,0
BHMSBPEI1.22_1.56_1,2.497729337,10000,50,11.3255,0,0,0,756,1.95,10.3,0,100,30,180,50,0.220540315,1.57,38.7,0,0,0,0,0
BHMSBPEI1.22_1.56_1,2.838328792,10000,50,11.3255,0,0,0,756,1.95,10.3,0,100,30,180,75,0.250613994,1.35,4.18,0,0,0,0,0
THMSBPEI1.22_1.56_1,2.338782925,10000,50,11.3255,0,0,0,756,1.95,10.3,0,100,30,180,100,0.206505931,1.59,4.33,0,0,0,0,0
THMSBPEI1.22_1.56_1,2.611262489,10000,70,15.8557,0,0,0,756,1.95,10.3,0,100,30,180,50,0.164689196,3.89,58.28,0,0,0,0,0
THMSBPEI1.22_1.56_1,3.860127157,10000,70,15.8557,0,0,0,756,1.95,10.3,0,100,30,180,75,0.243453594,2.72,42.59,105,0,2.764705882,10,0
THMSBPEI1.22_1.56_1,3.837420527,10000,70,15.8557,0,0,0,756,1.95,10.3,0,100,30,180,100,0.242021514,4.78,7.35,0,0,0,0,0
THMSBPEI1.22_1.56_1,3.678474114,10000,75,16.98825,0,0,0,756,1.95,10.3,0,100,30,180,75,0.216530491,2.06,36.7,0,0,0,0,0
THMSBPEI1.22_1.56_1,2.883742053,10000,50,11.3255,0,0,0,720,1.71,9.5,0,100,30,180,75,0.254623818,1,6.54,0,0,0,0,0
THMSBPEI1.22_1.56_1,2.497729337,10000,50,11.3255,0,0,0,525,1.17,8.9,0,100,30,180,75,0.220540315,1.45,26.19,0,0,0,0,0
THMSBPEI1.22_1.56_1,2.656675749,10000,50,11.3255,0,0,0,752,1.6,8.9,0,100,30,180,75,0.234574699,1.03,5.42,0,0,0,0,0
THMSBPEI1.22_1.56_1,1.907356948,10000,50,11.3255,0,0,0,621,1.21,7.8,0,100,30,180,75,0.168412604,5.66,47.07,0,0,0,0,0
THMSBPEI1.22_1.56_1,1.702997275,10000,50,11.3255,0,0,0,800,1.23,6.1,0,100,30,180,75,0.150368397,1.89,43.2,0,0,0,0,0
THMSBPEI1.22_1.56_1,1.544050863,10000,50,11.3255,0,0,0,735,1.03,5.6,0,100,30,180,75,0.136334013,1.89,69.81,0,0,0,0,0
THMSBPEI1.22_1.56_1,4.25,10000,70,15.8557,0,0,0,756,1.95,10.3,0,100,30,180,75,0.268042407,2.06,39.19,105,0,-0.995157256,10,0
SBA-15TEPA1_1.5_0,0.84526244,189,19.49,5.156084656,0,0,0,270,1.39,20.4,0,0.04,100,120,25,0.163934942,27.26,56.75,0,0,0,0,0
SBA-15TEPA1_1.5_0,0.802090434,189,19.49,5.156084656,0,0,0,270,1.39,20.4,0,0.04,100,120,30,0.155561921,0,0,0,0,0,0,0
SBA-15TEPA1_1.5_0,0.718018632,189,19.49,5.156084656,0,0,0,270,1.39,20.4,0,0.04,100,120,35,0.139256564,0,0,0,0,0,0,0
SBA-15TEPA1_1.5_0,1.488298114,189,28.56,7.555555556,0,0,0,270,1.39,20.4,0,0.04,100,120,25,0.196980633,47.52,98.47,0,0,0,0,0
SBA-15TEPA1_1.5_0,1.490570325,189,28.56,7.555555556,0,0,0,270,1.39,20.4,0,0.04,100,120,30,0.197281367,0,0,0,0,0,0,0
SBA-15TEPA1_1.5_0,1.408770734,189,28.56,7.555555556,0,0,0,270,1.39,20.4,0,0.04,100,120,35,0.18645495,0,0,0,0,0,0,0
SBA-15TEPA1_1.5_0,2.149511475,189,39.29,10.39417989,0,0,0,270,1.39,20.4,0,0.04,100,120,25,0.206799526,88.85,0,100,22.12,28.87700535,50,0
SBA-15TEPA1_1.5_0,2.199500114,189,39.29,10.39417989,0,0,0,270,1.39,20.4,0,0.04,100,120,30,0.211608817,0,0,0,0,0,0,0
SBA-15TEPA1_1.5_0,2.185866848,189,39.29,10.39417989,0,0,0,270,1.39,20.4,0,0.04,100,120,35,0.210297192,0,0,0,0,0,0,0
SBA-15TEPA1_1.5_0,2.572142695,189,49.65,13.13492063,0,0,0,270,1.39,20.4,0,0.04,100,120,25,0.195824761,0,0,0,0,0,0,0
SBA-15TEPA1_1.5_0,2.685753238,189,49.65,13.13492063,0,0,0,270,1.39,20.4,0,0.04,100,120,30,0.204474265,0,0,0,0,0,0,0
SBA-15TEPA1_1.5_0,2.758463985,189,49.65,13.13492063,0,0,0,270,1.39,20.4,0,0.04,100,120,35,0.210009947,0,0,0,0,0,0,0
SBA-15BPEI1.81_1.52_1,0.565780504,350,19.37,2.767142857,0,0,0,270,1.39,20.4,0,0.04,100,120,25,0.204463786,24.7,60.95,0,0,0,0,0
SBA-15BPEI1.81_1.52_1,0.572597137,350,19.37,2.767142857,0,0,0,270,1.39,20.4,0,0.04,100,120,30,0.206927205,0,0,0,0,0,0,0
SBA-15BPEI1.81_1.52_1,0.545330607,350,19.37,2.767142857,0,0,0,270,1.39,20.4,0,0.04,100,120,35,0.197073528,0,0,0,0,0,0,0
SBA-15BPEI1.81_1.52_1,1.065666894,350,28.03,4.004285714,0,0,0,270,1.39,20.4,0,0.04,100,120,25,0.266131582,23.45,115.37,0,0,0,0,0
SBA-15BPEI1.81_1.52_1,1.083844581,350,28.03,4.004285714,0,0,0,270,1.39,20.4,0,0.04,100,120,30,0.27067114,0,0,0,0,0,0,0
SBA-15BPEI1.81_1.52_1,1.086116792,350,28.03,4.004285714,0,0,0,270,1.39,20.4,0,0.04,100,120,35,0.271238585,0,0,0,0,0,0,0
SBA-15BPEI1.81_1.52_1,1.52919791,350,39.59,5.655714286,0,0,0,270,1.39,20.4,0,0.04,100,120,25,0.27038104,0,0,100,0.54,0.769230769,50,0
SBA-15BPEI1.81_1.52_1,1.631447398,350,39.59,5.655714286,0,0,0,270,1.39,20.4,0,0.04,100,120,30,0.28846001,0,0,0,0,0,0,0
SBA-15BPEI1.81_1.52_1,1.692797092,350,39.59,8.890782857,0,0,0,270,1.39,20.4,0,0.04,100,120,35,0.190399104,0,0,0,0,0,0,0
SBA-15BPEI1.81_1.52_1,1.697341513,350,49.21,11.05116,0,0,0,270,1.39,20.4,0,0.04,100,120,25,0.153589443,0,0,0,0,0,0,0
SBA-15BPEI1.81_1.52_1,1.810952056,350,49.21,11.05116,0,0,0,270,1.39,20.4,0,0.04,100,120,30,0.163869861,0,0,0,0,0,0,0
SBA-15BPEI1.81_1.52_1,1.910929334,350,49.21,11.05116,0,0,0,270,1.39,20.4,0,0.04,100,120,35,0.172916629,0,0,0,0,0,0,0
SBA-15BPEI1.42_1.14_1,0.513519655,537,19.82,4.429050279,0,0,0,270,1.39,20.4,0,0.04,100,120,25,0.115943514,24.85,82.48,0,0,0,0,0
SBA-15BPEI1.42_1.14_1,0.518064076,537,19.82,4.429050279,0,0,0,270,1.39,20.4,0,0.04,100,120,30,0.116969563,0,0,0,0,0,0,0
SBA-15BPEI1.42_1.14_1,0.495341968,537,19.82,4.429050279,0,0,0,270,1.39,20.4,0,0.04,100,120,35,0.111839319,0,0,0,0,0,0,0
SBA-15BPEI1.42_1.14_1,0.954328562,537,28.48,6.36424581,0,0,0,270,1.39,20.4,0,0.04,100,120,25,0.149951556,41.8,109.13,0,0,0,0,0
SBA-15BPEI1.42_1.14_1,0.97705067,537,28.48,6.36424581,0,0,0,270,1.39,20.4,0,0.04,100,120,30,0.153521831,0,0,0,0,0,0,0
SBA-15BPEI1.42_1.14_1,0.974778459,537,28.48,6.36424581,0,0,0,270,1.39,20.4,0,0.04,100,120,35,0.153164804,0,0,0,0,0,0,0
SBA-15BPEI1.42_1.14_1,1.247443763,537,37.76,8.437988827,0,0,0,270,1.39,20.4,0,0.04,100,120,25,0.147836622,52.6,0,100,0.26,0.806451613,50,0
SBA-15BPEI1.42_1.14_1,1.361054306,537,37.76,8.437988827,0,0,0,270,1.39,20.4,0,0.04,100,120,30,0.161300795,0,0,0,0,0,0,0
SBA-15BPEI1.42_1.14_1,1.404226312,537,37.76,8.437988827,0,0,0,270,1.39,20.4,0,0.04,100,120,35,0.166417181,0,0,0,0,0,0,0
SBA-15BPEI1.42_1.14_1,1.390593047,537,49.2,10.99441341,0,0,0,270,1.39,20.4,0,0.04,100,120,25,0.126481786,76.89,0,0,0,0,0,0
SBA-15BPEI1.42_1.14_1,1.561008862,537,49.2,10.99441341,0,0,0,270,1.39,20.4,0,0.04,100,120,30,0.141982005,0,0,0,0,0,0,0
SBA-15BPEI1.42_1.14_1,1.670074983,537,49.2,10.99441341,0,0,0,270,1.39,20.4,0,0.04,100,120,35,0.151902145,0,0,0,0,0,0,0
SBA-15BPEI1.35_1.21_1,0.506703022,1020,20.36,4.571019608,0,0,0,270,1.39,20.4,0,0.04,100,120,25,0.110851203,23.29,69.26,0,0,0,0,0
SBA-15BPEI1.35_1.21_1,0.050443081,1020,20.36,4.571019608,0,0,0,270,1.39,20.4,0,0.04,100,120,30,0.011035411,0,0,0,0,0,0,0
SBA-15BPEI1.35_1.21_1,0.477164281,1020,20.36,4.571019608,0,0,0,270,1.39,20.4,0,0.04,100,120,35,0.104389025,0,0,0,0,0,0,0
SBA-15BPEI1.35_1.21_1,0.942967507,1020,29.06,6.524254902,0,0,0,270,1.39,20.4,0,0.04,100,120,25,0.144532597,62.87,111.28,0,0,0,0,0
SBA-15BPEI1.35_1.21_1,0.965689616,1020,29.06,6.524254902,0,0,0,270,1.39,20.4,0,0.04,100,120,30,0.148015311,0,0,0,0,0,0,0
SBA-15BPEI1.35_1.21_1,0.095660077,1020,29.06,6.524254902,0,0,0,270,1.39,20.4,0,0.04,100,120,35,0.014662223,0,0,0,0,0,0,0
SBA-15BPEI1.35_1.21_1,1.26562145,1020,38.43,8.627911765,0,0,0,270,1.39,20.4,0,0.04,100,120,25,0.146689197,50.6,0,100,0.51,-0.321543408,50,0
SBA-15BPEI1.35_1.21_1,1.404226312,1020,38.43,8.627911765,0,0,0,270,1.39,20.4,0,0.04,100,120,30,0.162753903,0,0,0,0,0,0,0
SBA-15BPEI1.35_1.21_1,1.413315156,1020,38.43,8.627911765,0,0,0,270,1.39,20.4,0,0.04,100,120,35,0.163807326,0,0,0,0,0,0,0
SBA-15BPEI1.35_1.21_1,1.386048625,1020,47.13,10.58114706,0,0,0,270,1.39,20.4,0,0.04,100,120,25,0.130992284,91.9,0,0,0,0,0,0
SBA-15BPEI1.35_1.21_1,1.520109066,1020,47.13,10.58114706,0,0,0,270,1.39,20.4,0,0.04,100,120,30,0.14366203,0,0,0,0,0,0,0
SBA-15BPEI1.35_1.21_1,1.610997501,1020,47.13,10.58114706,0,0,0,270,1.39,20.4,0,0.04,100,120,35,0.152251688,0,0,0,0,0,0,0
MFTEPA1_1.5_0,2.07,189.3,33,8.716323296,0,0,0,1300,5.19,24.6,0,0.042,200,300,30,0.237485455,0,0,110,0,7.28,10,0
MFTEPA1_1.5_0,1.95,189.3,33,8.716323296,0,0,0,1300,5.19,24.6,0,0.042,200,300,40,0.223718182,0,0,0,0,0,0,0
MFTEPA1_1.5_0,1.54,189.3,33,8.716323296,0,0,0,1300,5.19,24.6,0,0.042,200,300,50,0.17668,0,0,0,0,0,0,0
MFTEPA1_1.5_0,2.46,189.3,33,8.716323296,0,0,0,1300,5.19,24.6,0,0.042,200,785,30,0.282229091,122.6003999,323.3308616,0,0,0,0,0
MFTEPA1_1.5_0,1.71,189.3,33,8.716323296,0,0,0,1300,5.19,24.6,0,0.02,200,300,30,0.196183636,0,0,0,0,0,0,0
MFTEPA1_1.5_0,2.17,189.3,33,8.716323296,0,0,0,1300,5.19,24.6,0,0.02,200,1057,30,0.248958182,163.4475199,433.0965145,0,0,0,0,0
MFTEPA1_1.5_0,2.41,189.3,33,8.716323296,0,0,0,1300,5.19,24.6,0,0.06,200,300,30,0.276492727,0,0,0,0,0,0,0
MFTEPA1_1.5_0,2.46,190.3,133,34.94482396,0,0,0,1300,5.19,24.6,0,0.06,200,459,30,0.070396692,72.86386033,190.5277837,0,0,0,0,0
MFTEPA1_1.5_0,2.46,189.3,33,8.716323296,0,0,0,1300,5.19,24.6,0,0.1,200,300,30,0.282229091,42.7,116.8,0,0,0,0,0
MFTEPA1_1.5_0,2.3,189.3,50,13.20655045,0,0,0,1300,5.19,24.6,0,0.042,200,300,30,0.174156,0,0,0,0,0,0,0
MFTEPA1_1.5_0,2.31,189.3,60,15.84786054,0,0,0,1300,5.19,24.6,0,0.042,200,300,30,0.145761,0,0,0,0,0,0,0
MFTEPA1_1.5_0,2.39,189.3,67,17.6967776,0,0,0,1300,5.19,24.6,0,0.042,200,300,30,0.135052836,0,0,0,0,0,0,0
MFTEPA1_1.5_0,2.65,189.3,71,18.75330164,0,0,0,1300,5.19,24.6,0,0.042,200,300,30,0.141308451,0,0,0,0,0,0,0
MFTEPA1_1.5_0,2.85,189.3,71,18.75330164,0,0,0,1300,5.19,24.6,0,0.1,200,300,30,0.151973239,0,0,0,0,0,0,0
MFTEPA1_1.5_0,2.27,189.3,75,19.80982567,0,0,0,1300,5.19,24.6,0,0.042,200,300,30,0.1145896,0,0,0,0,0,0,0
NPREXAD4BPEI1.81_1.52_1,0.338782925,600,50,11.66666667,0,0,0,750,0.98,10,0,100,60,60,75,0.029038536,0,0,0,0,0,0,0
NPRED4020BPEI1.81_1.52_1,0.621934605,600,50,11.66666667,0,0,0,560,2.9,11,0,100,60,60,75,0.05330868,0,0,0,0,0,0,0
PREXAD7BPEI1.81_1.52_1,1.754541326,600,50,11.66666667,0,0,0,380,0.5,35,0,100,60,60,75,0.150389257,0,0,0,0,0,0,0
PREHP2MGBPEI1.81_1.52_1,1.995912807,600,50,11.66666667,0,0,0,570,1.3,48,0,100,60,60,75,0.171078241,0,0,0,0,0,0,0
PREDA201BPEI1.81_1.52_1,2.415304269,600,50,11.66666667,0,0,0,275,0.8,25,0,100,60,60,75,0.20702608,0,0,0,0,0,0,0
NPREHP20BPEI1.81_1.52_1,2.327383934,600,30,7,0,0,0,597,1.42,58,0,100,60,60,25,0.33015873,0,0,0,0,0,0,0
NPREHP20BPEI1.81_1.52_1,3.27700311,600,40,9.333333333,0,0,0,597,1.42,58,0,100,60,60,25,0.348730159,0,0,0,0,0,0,0
NPREHP20BPEI1.81_1.52_1,3.716643727,600,45,10.5,0,0,0,597,1.42,58,0,100,60,60,25,0.351111111,0,0,0,0,0,0,0
NPREHP20BPEI1.81_1.52_1,4.098718665,600,50,11.66666667,0,0,0,597,1.42,58,0,100,60,60,25,0.348571429,0.21,8.16,0,0,0,0,0
NPREHP20BPEI1.81_1.52_1,2.794318971,600,55,12.83333333,0,0,0,597,1.42,58,0,100,60,60,25,0.216984127,0,0,0,0,0,0,0
NPREHP20BPEI1.81_1.52_1,2.052341202,600,30,7,0,0,0,597,1.42,58,0,100,60,60,75,0.291428571,0,0,0,0,0,0,0
NPREHP20BPEI1.81_1.52_1,2.886835722,600,40,9.333333333,0,0,0,597,1.42,58,0,100,60,60,75,0.307142857,0,0,0,0,0,0,0
NPREHP20BPEI1.81_1.52_1,3.253986224,600,45,10.5,0,0,0,597,1.42,58,0,100,60,60,75,0.307936508,0,0,0,0,0,0,0
NPREHP20BPEI1.81_1.52_1,3.582746197,600,50,11.66666667,0,0,0,597,1.42,58,0,100,60,60,75,0.305079365,0.17,0.47,0,0,0,0,0
NPREHP20BPEI1.81_1.52_1,2.621621931,600,55,12.83333333,0,0,0,597,1.42,58,0,100,60,60,75,0.203492063,0,0,0,0,0,0,0
NPREHP20BPEI1.81_1.52_1,4.058128974,600,50,11.66666667,0,0,0,597,1.42,58,0,100,60,60,40,0.244021164,0.17,1.35,0,0,0,0,0
NPREHP20BPEI1.81_1.52_1,3.859445958,600,50,11.66666667,0,0,0,597,1.42,58,0,100,60,60,60,0.233649832,0.17,0.58,0,0,0,0,0
NPREHP20BPEI1.81_1.52_1,3.183015441,600,50,11.66666667,0,0,0,597,1.42,58,0,100,60,60,90,0.223278499,0.16,0.47,0,0,0,0,0
NPREHP20BPEI1.81_1.52_1,2.945049955,600,50,11.66666667,0,0,0,597,1.42,58,0,15,60,60,75,0.212907167,0,0,110,0,0.78125,5,0
NPREHP20BPEI1.81_1.52_1,3.143960036,600,50,11.66666667,0,0,0,597,1.42,58,100,15,60,60,75,0.202535835,0,0,0,0,0,0,0
R-CFA-SBA-15BPEI1.81_1.52_1,0.69842233,600,30,7,0,0,0,728.9,0.94,8.1,0,0.04,60,300,35,0.100704265,0,0,0,0,0,0,0
R-CFA-SBA-15BPEI1.81_1.52_1,0.845873786,600,40,9.333333333,0,0,0,728.9,0.94,8.1,0,0.04,60,300,35,0.091385148,0,0,0,0,0,0,0
R-CFA-SBA-15BPEI1.81_1.52_1,1.19538835,600,50,11.66666667,0,0,0,728.9,0.94,8.1,0,0.04,60,300,35,0.103885148,0,0,0,0,0,0,0
R-CFA-SBA-15BPEI1.81_1.52_1,1.344660194,600,60,14,0,0,0,728.9,0.94,8.1,0,0.04,60,300,35,0.096839693,0,0,0,0,0,0,0
R-CFA-SBA-15BPEI1.81_1.52_1,1.643203883,600,70,16.33333333,0,0,0,728.9,0.94,8.1,0,0.04,60,300,35,0.10115694,0,0,0,0,0,0,0
R-CFA-SBA-15BPEI1.81_1.52_1,0.14684466,600,80,18.66666667,0,0,0,728.9,0.94,8.1,0,0.04,60,300,35,0.008201459,0,0,0,0,0,0,0
R-CFA-SBA-15BPEI1.81_1.52_1,0.829,600,30,7,0,0,0,728.9,0.94,8.1,0,0.04,60,300,-30,0.25,0,0,0,0,0,0,0
R-CFA-SBA-15BPEI1.81_1.52_1,1.81,600,30,7,0,0,0,728.9,0.94,8.1,78,0.04,200,300,-20,0.258571429,0,0,0,0,0,0,0
R-CFA-SBA-15BPEI1.81_1.52_1,0.566,600,40,9.333333333,0,0,0,728.9,0.94,8.1,0,0.04,60,300,-30,0.117,0,0,0,0,0,0,0
R-CFA-SBA-15BPEI1.81_1.52_1,0.205,600,50,11.66666667,0,0,0,728.9,0.94,8.1,0,0.04,60,300,-30,0.033,0,0,0,0,0,0,0
R-CFA-SBA-15BPEI1.81_1.52_1,0.825805371,600,30,7,0,0,0,728.9,0.94,8.1,0,0.04,60,300,-20,0.116648822,0,0,110,0,-0.392731843,5,0
R-CFA-SBA-15BPEI1.81_1.52_1,0.796162416,600,40,9.333333333,0,0,0,728.9,0.94,8.1,0,0.04,60,300,-10,0.112633833,0,0,0,0,0,0,0
